Repository: Mohamed-Ayman-I/Hybrid-Experimental-and-Machine-Learning-Approach

# Hybrid-Experimental-and-Machine-Learning-Approach
This repository includes all the resources (datasets, and codes) developed for the study title "A Hybrid Experimental and Machine Learning Framework for Designing and Predicting Compressive Strength of Ultra-High-Performance Concrete" authored by Mohamed Ayman, and Prof. Amr ElNemr

This "read me" describes the resources and provides a brief abstract for the work performed.
**All Codes have been developed using "PyCharm 2025.1.2", All Files uploaded as ".py" and ".ipynp"**

# Resources Describtion

# 1 - Data
Three data files are available:
A) Raw_Dataset.csv: This contains the raw compiled dataset prior to any filtration
B) Dataset_Clean.csv: This contains manually filtered data as described in 3.1 Dataset Development
C) Filtered_Dataset.csv: This contains the final dataset prior to all filteration and outliers removal with 550 comrpessive strength results.

# 2- Codes
A) Outliers Removal: This folder contains the code used to remove outliers in the preprocessing phase. **Dataset (B) Dataset_Clean.csv Was Used**.
**The Following Codes Used Dataset (C) Filtered_Dataset.csv**
B) Tree Models: This folder contains two codes; one for non-optimized models, and the other is for optimized models.
C) Boosting Models: This folder contains two codes; one for non-optimized models, and the other is for optimized models.
D) Support Vector Machines Models: This folder contains two codes; one for non-optimized models, and the other is for optimized models.
E) GUI: This folder contains the code developed for the Graphical User Interface (GUI). "app.py" is for GUI developed by Gradio, and "GUI_Predictor" is for GUI developed by Tkinter.

# Abstract
Ultra-high-performance concrete (UHPC) offers exceptional mechanical and durability properties but often relies on quartz powder, raising sustainability and occupational health concerns. This study introduces an integrated experimental-computational framework for predicting the compressive strength of UHPC and developing quartz-free mixtures. Experimentally, the effects of mixing sequence, sand characteristics, superplasticizer chemistry, and curing regime were investigated, leading to a quartz-free UHPC achieving 136 MPa at 28 days under heat-curing. A dataset of 550 UHPC compressive strength records was compiled, incorporating quantitative mix proportions and categorical variables (cement type, superplasticizer base, fiber type, and specimen geometry). Sixty-three machine learning models from tree-based, boosting, and support vector machine families were optimized using seven meta-heuristic algorithms. The Particle Swarm Optimization-tuned XGBoost model achieved the highest prediction accuracy (R² = 0.897, RMSE = 7.63 MPa), followed by the Differential Evolution-optimized Random Forest (R² = 0.867, RMSE = 8.70 MPa). SHapley Additive exPlanations (SHAP) analysis identified curing age as the most influential predictor after optimization. The proposed framework enables accurate and interpretable UHPC strength prediction and supports the design of safer and more sustainable quartz-free UHPC with reduced experimental effort.

File: A) Data/Raw_Dataset.csv (part 1 of 4)
Mix ID,Cement,SF,Sand,NanoSilica,Quartz Powder,Water,Superplasticizer,Fibers,Fly Ash,Slag,MetaK,Lime Powder,Water/Binder Ratio,Curing Type,Curing Temp,Type of Cement,Superplasticizer Base,Fiber Type,Fiber Length,Fiber Diameter,Specimen Type,Testing Age,Compressive Strength
DS2-UHPC-1,450,50,1992,0,0,90,18,0,0,0,0,0,0.18,1,20,1,1,0,0,0,1,28,131
DS2-UHPC-10,450,50,1992,0,0,90,18,0,0,0,0,0,0.18,1,20,1,1,0,0,0,1,56,139
DS2-UHPC-100,426.3,0,1273.4,13.2,175.9,175.8,43.9,195,0,0,0,263.7,0.412385644,1,21,1,1,1,13,0.2,1,3,78.44
DS2-UHPC-101,421.9,0,1273.4,17.6,175.9,175.8,43.9,195,0,0,0,263.7,0.416686419,1,21,1,1,1,13,0.2,1,3,79.69
DS2-UHPC-102,417.5,0,1273.4,22,175.9,175.8,43.9,195,0,0,0,263.7,0.421077844,1,21,1,1,1,13,0.2,1,3,77.82
DS2-UHPC-103,430.7,0,1273.4,8.8,175.9,175.8,43.9,0,0,0,0,263.7,0.408172742,1,21,1,1,0,0,0,1,7,65.98
DS2-UHPC-104,426.3,0,1273.4,13.2,175.9,175.8,43.9,0,0,0,0,263.7,0.412385644,1,21,1,1,0,0,0,1,7,68.82
DS2-UHPC-105,421.9,0,1273.4,17.6,175.9,175.8,43.9,0,0,0,0,263.7,0.416686419,1,21,1,1,0,0,0,1,7,69.13
DS2-UHPC-106,417.5,0,1273.4,22,175.9,175.8,43.9,0,0,0,0,263.7,0.421077844,1,21,1,1,0,0,0,1,7,65.35
DS2-UHPC-107,439.5,0,1273.4,0,175.9,175.8,43.9,195,0,0,0,263.7,0.4,1,21,1,1,1,13,0.2,1,7,90.89
DS2-UHPC-108,435.1,0,1273.4,4.4,175.9,175.8,43.9,195,0,0,0,263.7,0.404045047,1,21,1,1,1,13,0.2,1,7,94.63
DS2-UHPC-109,430.7,0,1273.4,8.8,175.9,175.8,43.9,195,0,0,0,263.7,0.408172742,1,21,1,1,1,13,0.2,1,7,96.5
DS2-UHPC-11,630,70,1788,0,0,126,18,0,0,0,0,0,0.18,1,20,1,1,0,0,0,1,56,146
DS2-UHPC-110,426.3,0,1273.4,13.2,175.9,175.8,43.9,195,0,0,0,263.7,0.412385644,1,21,1,1,1,13,0.2,1,7,100.86
DS2-UHPC-111,421.9,0,1273.4,17.6,175.9,175.8,43.9,195,0,0,0,263.7,0.416686419,1,21,1,1,1,13,0.2,1,7,103.35
DS2-UHPC-112,417.5,0,1273.4,22,175.9,175.8,43.9,195,0,0,0,263.7,0.421077844,1,21,1,1,1,13,0.2,1,7,98.99
DS2-UHPC-113,435.1,0,1273.4,4.4,175.9,175.8,43.9,0,0,0,0,263.7,0.404045047,1,21,1,1,0,0,0,1,28,77.01
DS2-UHPC-114,430.7,0,1273.4,8.8,175.9,175.8,43.9,0,0,0,0,263.7,0.408172742,1,21,1,1,0,0,0,1,28,81.1
DS2-UHPC-115,426.3,0,1273.4,13.2,175.9,175.8,43.9,0,0,0,0,263.7,0.412385644,1,21,1,1,0,0,0,1,28,88.66
DS2-UHPC-116,421.9,0,1273.4,17.6,175.9,175.8,43.9,0,0,0,0,263.7,0.416686419,1,21,1,1,0,0,0,1,28,91.18
DS2-UHPC-117,417.5,0,1273.4,22,175.9,175.8,43.9,0,0,0,0,263.7,0.421077844,1,21,1,1,0,0,0,1,28,86.46
DS2-UHPC-118,439.5,0,1273.4,0,175.9,175.8,43.9,195,0,0,0,263.7,0.4,1,21,1,1,1,13,0.2,1,28,113.93
DS2-UHPC-119,435.1,0,1273.4,4.4,175.9,175.8,43.9,195,0,0,0,263.7,0.404045047,1,21,1,1,1,13,0.2,1,28,120.16
DS2-UHPC-12,810,90,1539,0,0,162,18,0,0,0,0,0,0.18,1,20,1,1,0,0,0,1,56,150
DS2-UHPC-120,430.7,0,1273.4,8.8,175.9,175.8,43.9,195,0,0,0,263.7,0.408172742,1,21,1,1,1,13,0.2,1,28,126.38
DS2-UHPC-121,594.2,0,1282.3,24.8,0,176.9,44.2,0,0,0,0,265.3,0.297711208,1,21,1,1,0,0,0,1,28,98.89
DS2-UHPC-122,594.2,0,1282.3,24.8,0,176.9,44.2,156,0,0,0,265.3,0.297711208,1,21,1,1,1,13,0.2,1,28,139.44
DS2-UHPC-123,594.2,0,1282.3,24.8,0,176.9,44.2,156,0,0,0,265.3,0.297711208,1,21,1,1,1,13,0.2,1,28,141.67
DS2-UHPC-124,594.2,0,1282.3,24.8,0,176.9,44.2,156,0,0,0,265.3,0.297711208,1,21,1,1,1,13,0.2,1,28,129.44
DS2-UHPC-125,594.2,0,1282.3,24.8,0,176.9,44.2,156,0,0,0,265.3,0.297711208,1,21,1,1,1,13,0.2,1,28,124.44
DS2-UHPC-126,594.2,0,1282.3,24.8,0,176.9,44.2,156,0,0,0,265.3,0.297711208,1,21,1,1,1,13,0.2,1,28,120.56
DS2-UHPC-127,594.2,0,1282.3,24.8,0,176.9,44.2,156,0,0,0,265.3,0.297711208,1,21,1,1,1,13,0.2,1,28,129.01
DS2-UHPC-128,594.2,0,1282.3,24.8,0,176.9,44.2,156,0,0,0,265.3,0.297711208,1,21,1,1,1,13,0.2,1,28,132.96
DS2-UHPC-129,594.2,0,1282.3,24.8,0,176.9,44.2,156,0,0,0,265.3,0.297711208,1,21,1,1,1,13,0.2,1,28,129.58
DS2-UHPC-13,810,90,1539,0,0,162,18,0,0,0,0,0,0.18,1,20,1,1,0,0,0,1,56,150
DS2-UHPC-130,594.2,0,1282.3,24.8,0,176.9,44.2,156,0,0,0,265.3,0.297711208,1,21,1,1,1,13,0.2,1,28,136.34
DS2-UHPC-131,594.2,0,1282.3,24.8,0,176.9,44.2,0,0,0,0,265.3,0.297711208,1,21,1,1,0,0,0,1,7,86.11
DS2-UHPC-132,594.2,0,1282.3,24.8,0,176.9,44.2,156,0,0,0,265.3,0.297711208,1,21,1,1,1,13,0.2,1,7,113.89
DS2-UHPC-133,594.2,0,1282.3,24.8,0,176.9,44.2,156,0,0,0,265.3,0.297711208,1,21,1,1,1,13,0.2,1,7,117.22
DS2-UHPC-134,594.2,0,1282.3,24.8,0,176.9,44.2,156,0,0,0,265.3,0.297711208,1,21,1,1,1,13,0.2,1,7,114.44
DS2-UHPC-135,594.2,0,1282.3,24.8,0,176.9,44.2,156,0,0,0,265.3,0.297711208,1,21,1,1,1,13,0.2,1,7,112.22
DS2-UHPC-136,594.2,0,1282.3,24.8,0,176.9,44.2,156,0,0,0,265.3,0.297711208,1,21,1,1,1,13,0.2,1,7,111.11
DS2-UHPC-137,753,188,1129,0,0,180.72,27,0,183,0,0,0,0.19205101,1,20,1,1,0,0,0,1,28,166
DS2-UHPC-138,745,186,1118,0,0,171.35,27,0,181,0,0,0,0.184049409,1,20,1,1,0,0,0,1,28,162
DS2-UHPC-139,778,194,1167,0,0,178.94,28,0,189,0,0,0,0.18409465,1,20,1,1,0,0,0,1,28,181
DS2-UHPC-14,630,90,1539,0,0,162,18,0,0,180,0,0,0.225,1,20,1,1,0,0,0,1,56,141
DS2-UHPC-140,758,190,1138,0,0,166.76,27,0,184,0,0,0,0.175907173,1,20,1,1,0,0,0,1,28,155
DS2-UHPC-141,745,186,1118,0,0,171.35,27,0,181,0,0,0,0.184049409,1,20,1,1,0,0,0,1,28,159
DS2-UHPC-142,890,0,1231,0,0,178,30.2,0,0,0,0,0,0.2,1,21,1,1,0,0,0,1,1,59
DS2-UHPC-143,890,0,1231,0,0,178,30.2,0,0,0,0,0,0.2,1,21,1,1,0,0,0,1,1,70.7
DS2-UHPC-144,845.5,44.5,1231,0,0,178,30.2,0,0,0,0,0,0.2,1,21,1,1,0,0,0,1,1,73.2
DS2-UHPC-145,801,89,1231,0,0,178,30.2,0,0,0,0,0,0.2,1,21,1,1,0,0,0,1,1,75.7
DS2-UHPC-146,756.5,133.5,1231,0,0,178,30.2,0,0,0,0,0,0.2,1,21,1,1,0,0,0,1,1,70.5
DS2-UHPC-147,712,178,1231,0,0,178,30.2,0,0,0,0,0,0.2,1,21,1,1,0,0,0,1,1,62.1
DS2-UHPC-148,845.5,44.5,1231,0,0,178,30.2,0,0,0,0,0,0.2,1,21,1,1,0,0,0,1,1,77.8
DS2-UHPC-149,712,0,1231,0,0,178,30.2,0,178,0,0,0,0.25,1,21,1,1,0,0,0,1,1,53.7
DS2-UHPC-15,450,90,1539,0,0,162,18,0,0,360,0,0,0.3,1,20,1,1,0,0,0,1,56,133
DS2-UHPC-150,667.5,44.5,1231,0,0,178,30.2,0,178,0,0,0,0.25,1,21,1,1,0,0,0,1,1,52.8
DS2-UHPC-151,1009,0,1231,0,0,201.8,34.2,0,0,0,0,0,0.2,1,21,1,1,0,0,0,1,1,72.8
DS2-UHPC-152,1009,0,1231,0,0,201.8,34.2,0,0,0,0,0,0.2,1,21,1,1,0,0,0,1,1,73.2
DS2-UHPC-153,958.55,50.45,1231,0,0,201.8,34.2,0,0,0,0,0,0.2,1,21,1,1,0,0,0,1,1,80.1
DS2-UHPC-154,756.75,50.45,1231,0,0,201.8,34.2,0,201.8,0,0,0,0.25,1,21,1,1,0,0,0,1,1,53.1
DS2-UHPC-155,890,0,1231,0,0,178,30.2,0,0,0,0,0,0.2,1,21,1,1,0,0,0,1,7,95.7
DS2-UHPC-156,890,0,1231,0,0,178,30.2,0,0,0,0,0,0.2,1,21,1,1,0,0,0,1,7,97.4
DS2-UHPC-157,845.5,44.5,1231,0,0,178,30.2,0,0,0,0,0,0.2,1,21,1,1,0,0,0,1,7,105.7
DS2-UHPC-158,801,89,1231,0,0,178,30.2,0,0,0,0,0,0.2,1,21,1,1,0,0,0,1,7,102.6
DS2-UHPC-159,756.5,133.5,1231,0,0,178,30.2,0,0,0,0,0,0.2,1,21,1,1,0,0,0,1,7,96.8
DS2-UHPC-16,630,90,1539,0,0,126,18,0,0,180,0,0,0.175,1,20,1,1,0,0,0,1,56,159
DS2-UHPC-160,712,178,1231,0,0,178,30.2,0,0,0,0,0,0.2,1,21,1,1,0,0,0,1,7,95.9
DS2-UHPC-161,845.5,44.5,1231,0,0,178,30.2,0,0,0,0,0,0.2,1,21,1,1,0,0,0,1,7,106.1
DS2-UHPC-162,712,0,1231,0,0,178,30.2,0,178,0,0,0,0.25,1,21,1,1,0,0,0,1,7,99.2
DS2-UHPC-163,623,0,1231,0,0,178,30.2,0,267,0,0,0,0.285714286,1,21,1,1,0,0,0,1,7,101.2
DS2-UHPC-164,534,0,1231,0,0,178,30.2,0,356,0,0,0,0.333333333,1,21,1,1,0,0,0,1,7,75.8
DS2-UHPC-165,667.5,44.5,1231,0,0,178,30.2,0,178,0,0,0,0.25,1,21,1,1,0,0,0,1,7,92.8
DS2-UHPC-166,1009,0,1231,0,0,201.8,34.2,0,0,0,0,0,0.2,1,21,1,1,0,0,0,1,7,102.8
DS2-UHPC-167,1009,0,1231,0,0,201.8,34.2,0,0,0,0,0,0.2,1,21,1,1,0,0,0,1,7,102.3
DS2-UHPC-168,958.55,50.45,1231,0,0,201.8,34.2,0,0,0,0,0,0.2,1,21,1,1,0,0,0,1,7,102.8
DS2-UHPC-169,756.75,50.45,1231,0,0,201.8,34.2,0,201.8,0,0,0,0.25,1,21,1,1,0,0,0,1,7,101.5
DS2-UHPC-17,630,90,1539,0,0,144,18,0,0,180,0,0,0.2,1,20,1,1,0,0,0,1,56,160
DS2-UHPC-170,890,0,1231,0,0,178,30.2,0,0,0,0,0,0.2,1,21,1,1,0,0,0,1,28,106.3
DS2-UHPC-171,890,0,1231,0,0,178,30.2,0,0,0,0,0,0.2,1,21,1,1,0,0,0,1,28,113.2
DS2-UHPC-172,845.5,44.5,1231,0,0,178,30.2,0,0,0,0,0,0.2,1,21,1,1,0,0,0,1,28,117.2
DS2-UHPC-173,801,89,1231,0,0,178,30.2,0,0,0,0,0,0.2,1,21,1,1,0,0,0,1,28,118.6
DS2-UHPC-174,756.5,133.5,1231,0,0,178,30.2,0,0,0,0,0,0.2,1,21,1,1,0,0,0,1,28,118
DS2-UHPC-175,712,178,1231,0,0,178,30.2,0,0,0,0,0,0.2,1,21,1,1,0,0,0,1,28,111
DS2-UHPC-176,845.5,44.5,1231,0,0,178,30.2,0,0,0,0,0,0.2,1,21,1,1,0,0,0,1,28,116.6
DS2-UHPC-177,712,0,1231,0,0,178,30.2,0,178,0,0,0,0.25,1,21,1,1,0,0,0,1,28,109.9
DS2-UHPC-178,623,0,1231,0,0,178,30.2,0,267,0,0,0,0.285714286,1,21,1,1,0,0,0,1,28,114.8
DS2-UHPC-179,534,0,1231,0,0,178,30.2,0,356,0,0,0,0.333333333,1,21,1,1,0,0,0,1,28,102.6
DS2-UHPC-18,630,90,1539,0,0,162,18,0,0,180,0,0,0.225,1,20,1,1,0,0,0,1,56,141
DS2-UHPC-180,667.5,44.5,1231,0,0,178,30.2,0,178,0,0,0,0.25,1,21,1,1,0,0,0,1,28,112.8
DS2-UHPC-181,1009,0,1231,0,0,201.8,34.2,0,0,0,0,0,0.2,1,21,1,1,0,0,0,1,28,113.8
DS2-UHPC-182,1009,0,1231,0,0,201.8,34.2,0,0,0,0,0,0.2,1,21,1,1,0,0,0,1,28,115.2
DS2-UHPC-183,958.55,50.45,1231,0,0,201.8,34.2,0,0,0,0,0,0.2,1,21,1,1,0,0,0,1,28,115.4
DS2-UHPC-184,756.75,50.45,1231,0,0,201.8,34.2,0,201.8,0,0,0,0.25,1,21,1,1,0,0,0,1,28,114.5
DS2-UHPC-185,1151.11,211.89,1231,0,0,272.6,46.2,0,0,0,0,0,0.2,1,90,1,1,0,0,0,1,28,159.7
DS2-UHPC-186,1151.11,211.89,1231,0,0,272.6,46.2,0,0,0,0,0,0.2,1,90,1,1,0,0,0,1,28,165.8
DS2-UHPC-187,1151.11,211.89,1231,0,0,272.6,46.2,0,0,0,0,0,0.2,1,90,1,1,0,0,0,1,28,163.9
DS2-UHPC-188,1151.11,211.89,1231,0,0,272.6,46.2,234,0,0,0,0,0.2,1,90,1,1,1,13,0.2,1,28,170.6
DS2-UHPC-189,1151.11,211.89,1231,0,0,272.6,46.2,234,0,0,0,0,0.2,1,90,1,1,1,13,0.2,1,28,179
DS2-UHPC-19,630,90,1539,0,0,144,18,0,0,180,0,0,0.2,1,20,1,1,0,0,0,1,56,160
DS2-UHPC-190,1151.11,211.89,1231,0,0,272.6,46.2,234,0,0,0,0,0.2,1,90,1,1,1,13,0.2,1,28,177
DS2-UHPC-191,890,0,1231,0,0,178,30.2,0,0,0,0,0,0.2,1,21,1,1,0,0,0,1,56,108.8
DS2-UHPC-192,890,0,1231,0,0,178,30.2,0,0,0,0,0,0.2,1,21,1,1,0,0,0,1,56,113.8
DS2-UHPC-193,845.5,44.5,1231,0,0,178,30.2,0,0,0,0,0,0.2,1,21,1,1,0,0,0,1,56,120.1
DS2-UHPC-194,801,89,1231,0,0,178,30.2,0,0,0,0,0,0.2,1,21,1,1,0,0,0,1,56,127.4
DS2-UHPC-195,756.5,133.5,1231,0,0,178,30.2,0,0,0,0,0,0.2,1,21,1,1,0,0,0,1,56,120.1
DS2-UHPC-196,712,178,1231,0,0,178,30.2,0,0,0,0,0,0.2,1,21,1,1,0,0,0,1,56,117.2
DS2-UHPC-197,845.5,44.5,1231,0,0,178,30.2,0,0,0,0,0,0.2,1,21,1,1,0,0,0,1,56,124.1
DS2-UHPC-198,712,0,1231,0,0,178,30.2,0,178,0,0,0,0.25,1,21,1,1,0,0,0,1,56,110.3
DS2-UHPC-199,623,0,1231,0,0,178,30.2,0,267,0,0,0,0.285714286,1,21,1,1,0,0,0,1,56,117.2
DS2-UHPC-2,630,70,1788,0,0,126,18,0,0,0,0,0,0.18,1,20,1,1,0,0,0,1,28,135
DS2-UHPC-20,450,90,1539,0,0,144,18,0,0,180,0,180,0.266666667,1,20,1,1,0,0,0,1,56,161
DS2-UHPC-200,534,0,1231,0,0,178,30.2,0,356,0,0,0,0.333333333,1,21,1,1,0,0,0,1,56,110.9
DS2-UHPC-201,667.5,44.5,1231,0,0,178,30.2,0,178,0,0,0,0.25,1,21,1,1,0,0,0,1,56,113.8
DS2-UHPC-202,1009,0,1231,0,0,201.8,34.2,0,0,0,0,0,0.2,1,21,1,1,0,0,0,1,56,126.2
DS2-UHPC-203,1009,0,1231,0,0,201.8,34.2,0,0,0,0,0,0.2,1,21,1,1,0,0,0,1,56,129.3
DS2-UHPC-204,958.55,50.45,1231,0,0,201.8,34.2,0,0,0,0,0,0.2,1,21,1,1,0,0,0,1,56,129
DS2-UHPC-205,756.75,50.45,1231,0,0,201.8,34.2,0,201.8,0,0,0,0.25,1,21,1,1,0,0,0,1,56,131.7
DS2-UHPC-206,890,0,1231,0,0,178,30.2,0,0,0,0,0,0.2,1,21,1,1,0,0,0,1,90,114.1
DS2-UHPC-207,890,0,1231,0,0,178,30.2,0,0,0,0,0,0.2,1,21,1,1,0,0,0,1,90,118.1
DS2-UHPC-208,845.5,44.5,1231,0,0,178,30.2,0,0,0,0,0,0.2,1,21,1,1,0,0,0,1,90,125.4
DS2-UHPC-209,801,89,1231,0,0,178,30.2,0,0,0,0,0,0.2,1,21,1,1,0,0,0,1,90,127.6
DS2-UHPC-21,270,90,1539,0,0,144,18,0,0,180,0,360,0.4,1,20,1,1,0,0,0,1,56,139
DS2-UHPC-210,756.5,133.5,1231,0,0,178,30.2,0,0,0,0,0,0.2,1,21,1,1,0,0,0,1,90,120.9
DS2-UHPC-211,712,178,1231,0,0,178,30.2,0,0,0,0,0,0.2,1,21,1,1,0,0,0,1,90,118.6
DS2-UHPC-212,845.5,44.5,1231,0,0,178,30.2,0,0,0,0,0,0.2,1,21,1,1,0,0,0,1,90,126.2
DS2-UHPC-213,712,0,1231,0,0,178,30.2,0,178,0,0,0,0.25,1,21,1,1,0,0,0,1,90,117.5
DS2-UHPC-214,623,0,1231,0,0,178,30.2,0,267,0,0,0,0.285714286,1,21,1,1,0,0,0,1,90,119.3
DS2-UHPC-215,534,0,1231,0,0,178,30.2,0,356,0,0,0,0.333333333,1,21,1,1,0,0,0,1,90,119.1
DS2-UHPC-216,667.5,44.5,1231,0,0,178,30.2,0,178,0,0,0,0.25,1,21,1,1,0,0,0,1,90,119.7
DS2-UHPC-217,1009,0,1231,0,0,201.8,34.2,0,0,0,0,0,0.2,1,21,1,1,0,0,0,1,90,139.3
DS2-UHPC-218,1009,0,1231,0,0,201.8,34.2,0,0,0,0,0,0.2,1,21,1,1,0,0,0,1,90,149.7
DS2-UHPC-219,958.55,50.45,1231,0,0,201.8,34.2,0,0,0,0,0,0.2,1,21,1,1,0,0,0,1,90,155.2
DS2-UHPC-22,450,50,1992,0,0,90,18,0,0,0,0,0,0.18,1,20,1,1,0,0,0,1,90,151
DS2-UHPC-220,756.75,50.45,1231,0,0,201.8,34.2,0,201.8,0,0,0,0.25,1,21,1,1,0,0,0,1,90,152.1
DS2-UHPC-221,472,262,1049,0,0,178,21,0,0,315,0,0,0.242506812,1,20,1,1,0,0,0,1,7,94.3
DS2-UHPC-222,472,262,1049,0,0,178,21,156,0,315,0,0,0.242506812,1,20,1,1,1,13,0.2,1,7,114.9
DS2-UHPC-223,472,262,1049,0,0,178,21,156,0,315,0,0,0.242506812,1,20,1,1,1,13,0.2,1,7,120.9
DS2-UHPC-224,472,262,1049,0,0,178,21,156,0,315,0,0,0.242506812,1,20,1,1,1,13,0.2,1,7,108.3
DS2-UHPC-225,472,262,1049,0,0,178,21,0,0,315,0,0,0.242506812,1,20,1,1,0,0,0,1,28,97.8
DS2-UHPC-226,472,262,1049,0,0,178,21,156,0,315,0,0,0.242506812,1,20,1,1,1,13,0.2,1,28,134.4
DS2-UHPC-227,472,262,1049,0,0,178,21,156,0,315,0,0,0.242506812,1,20,1,1,1,13,0.2,1,28,143.5
DS2-UHPC-228,472,262,1049,0,0,178,21,156,0,315,0,0,0.242506812,1,20,1,1,1,13,0.2,1,28,127.4
DS2-UHPC-229,472,262,1049,0,0,178,21,156,0,315,0,0,0.242506812,1,20,1,1,1,13,0.2,1,28,122.9
DS2-UHPC-23,630,70,1788,0,0,126,18,0,0,0,0,0,0.18,1,20,1,1,0,0,0,1,90,160
DS2-UHPC-230,472,262,1049,0,0,178,21,156,0,315,0,0,0.242506812,1,20,1,1,1,13,0.2,1,28,120.4
DS2-UHPC-231,850,137.5,1100,0,0,176,8,234,112.5,0,0,0,0.178227848,1,23,1,1,1,13,0.2,1,28,162.1
DS2-UHPC-232,850,137.5,1100,0,0,176,8,234,112.5,0,0,0,0.178227848,1,23,1,1,1,13,0.2,1,28,162.8
DS2-UHPC-233,700,50,1104,0,0,180,30,0,150,0,0,0,0.24,1,20,1,1,0,0,0,1,1,57.9
DS2-UHPC-234,700,50,1104,0,0,180,30,39,150,0,0,0,0.24,1,20,1,1,1,13,0.2,1,1,64.5
DS2-UHPC-235,700,50,1104,0,0,180,30,78,150,0,0,0,0.24,1,20,1,1,1,13,0.2,1,1,73.8
DS2-UHPC-236,700,50,1104,0,0,180,30,117,150,0,0,0,0.24,1,20,1,1,1,13,0.2,1,1,83.2
DS2-UHPC-237,700,50,1104,0,0,180,30,156,150,0,0,0,0.24,1,20,1,1,1,13,0.2,1,1,88.8
DS2-UHPC-238,700,50,1104,0,0,180,30,195,150,0,0,0,0.24,1,20,1,1,1,13,0.2,1,1,89.7
DS2-UHPC-239,700,50,1104,0,0,180,30,0,150,0,0,0,0.24,1,20,1,1,0,0,0,1,7,94.4
DS2-UHPC-24,810,90,1539,0,0,162,18,0,0,0,0,0,0.18,1,20,1,1,0,0,0,1,90,170
DS2-UHPC-240,700,50,1104,0,0,180,30,39,150,0,0,0,0.24,1,20,1,1,1,13,0.2,1,7,96.3
DS2-UHPC-241,700,50,1104,0,0,180,30,78,150,0,0,0,0.24,1,20,1,1,1,13,0.2,1,7,102.8
DS2-UHPC-242,700,50,1104,0,0,180,30,117,150,0,0,0,0.24,1,20,1,1,1,13,0.2,1,7,115.9
DS2-UHPC-243,700,50,1104,0,0,180,30,156,150,0,0,0,0.24,1,20,1,1,1,13,0.2,1,7,120.6
DS2-UHPC-244,700,50,1104,0,0,180,30,195,150,0,0,0,0.24,1,20,1,1,1,13,0.2,1,7,125.2
DS2-UHPC-245,700,50,1104,0,0,180,30,0,150,0,0,0,0.24,1,20,1,1,0,0,0,1,28,105.6
DS2-UHPC-246,700,50,1104,0,0,180,30,78,150,0,0,0,0.24,1,20,1,1,1,13,0.2,1,28,138.3
DS2-UHPC-247,700,50,1104,0,0,180,30,117,150,0,0,0,0.24,1,20,1,1,1,13,0.2,1,28,149.5
DS2-UHPC-248,700,50,1104,0,0,180,30,156,150,0,0,0,0.24,1,20,1,1,1,13,0.2,1,28,153.3
DS2-UHPC-249,700,50,1104,0,0,180,30,195,150,0,0,0,0.24,1,20,1,1,1,13,0.2,1,28,156.1
DS2-UHPC-25,810,90,1539,0,0,162,18,0,0,0,0,0,0.18,1,20,1,1,0,0,0,1,90,170
DS2-UHPC-250,741,185,815,0,194.25,185,9,156,0,0,0,64.75,0.199784017,1,30,1,1,1,13,0.2,1,1,76
DS2-UHPC-251,741,185,815,0,129.5,185,9,156,0,0,0,129.5,0.199784017,1,30,1,1,1,13,0.2,1,1,78
DS2-UHPC-252,741,185,815,0,64.75,185,9,156,0,0,0,194.25,0.199784017,1,30,1,1,1,13,0.2,1,1,82
DS2-UHPC-253,741,185,815,0,0,185,9,0,0,0,0,259,0.199784017,1,30,1,1,0,0,0,1,1,82
DS2-UHPC-254,741,185,815,0,259,185,9,156,0,0,0,0,0.199784017,1,30,1,1,1,13,0.2,1,3,117
DS2-UHPC-255,741,185,815,0,194.25,185,9,156,0,0,0,64.75,0.199784017,1,30,1,1,1,13,0.2,1,3,118
DS2-UHPC-256,741,185,815,0,129.5,185,9,156,0,0,0,129.5,0.199784017,1,30,1,1,1,13,0.2,1,3,111
DS2-UHPC-257,741,185,815,0,64.75,185,9,156,0,0,0,194.25,0.199784017,1,30,1,1,1,13,0.2,1,3,116
DS2-UHPC-258,741,185,815,0,0,185,9,0,0,0,0,259,0.199784017,1,30,1,1,0,0,0,1,3,115
DS2-UHPC-259,741,185,815,0,259,185,9,156,0,0,0,0,0.199784017,1,30,1,1,1,13,0.2,1,7,144
DS2-UHPC-26,630,90,1539,0,0,162,18,0,0,180,0,0,0.225,1,20,1,1,0,0,0,1,90,169
DS2-UHPC-260,741,185,815,0,194.25,185,9,156,0,0,0,64.75,0.199784017,1,30,1,1,1,13,0.2,1,7,142
DS2-UHPC-261,741,185,815,0,64.75,185,9,156,0,0,0,194.25,0.199784017,1,30,1,1,1,13,0.2,1,7,138
DS2-UHPC-262,741,185,815,0,194.25,185,9,156,0,0,0,64.75,0.199784017,1,30,1,1,1,13,0.2,1,28,159
DS2-UHPC-263,741,185,815,0,129.5,185,9,156,0,0,0,129.5,0.199784017,1,30,1,1,1,13,0.2,1,28,160
DS2-UHPC-264,741,185,815,0,64.75,185,9,156,0,0,0,194.25,0.199784017,1,30,1,1,1,13,0.2,1,28,158
DS2-UHPC-265,741,185,815,0,0,185,9,0,0,0,0,259,0.199784017,1,30,1,1,0,0,0,1,28,155
DS2-UHPC-266,741,185,815,0,259,185,9,156,0,0,0,0,0.199784017,1,30,1,1,1,13,0.2,1,90,165
DS2-UHPC-267,741,185,815,0,194.25,185,9,156,0,0,0,64.75,0.199784017,1,30,1,1,1,13,0.2,1,90,171
DS2-UHPC-268,741,185,815,0,129.5,185,9,156,0,0,0,129.5,0.199784017,1,30,1,1,1,13,0.2,1,90,167
DS2-UHPC-269,741,185,815,0,64.75,185,9,156,0,0,0,194.25,0.199784017,1,30,1,1,1,13,0.2,1,90,168
DS2-UHPC-27,630,90,1539,0,0,126,18,0,0,180,0,0,0.175,1,20,1,1,0,0,0,1,90,168
DS2-UHPC-270,890,222,799,0,0,222,29.7,117,0,0,0,0,0.199640288,1,23,1,1,1,13,0.2,1,28,130.3
DS2-UHPC-271,933,233,1026,0,0,168,37.6,0,0,0,0,0,0.144082333,1,23,1,1,0,0,0,1,28,101.4
DS2-UHPC-272,933,233,1026,0,0,168,37.6,0,0,0,0,0,0.144082333,1,23,1,1,0,0,0,1,28,116.2
DS2-UHPC-273,850,260,850,0,212,170,45,156,0,0,0,0,0.153153153,1,23,1,1,1,13,0.2,1,28,170.4
DS2-UHPC-274,850,260,850,0,212,170,45,156,0,0,0,0,0.153153153,1,23,1,1,1,13,0.2,1,28,184
DS2-UHPC-275,950,234,1030,0,95,215,12.7,234,0,0,0,0,0.181587838,1,23,1,1,1,13,0.2,1,28,158.1
DS2-UHPC-276,950,234,1030,0,95,215,12.7,234,0,0,0,0,0.181587838,1,23,1,1,1,13,0.2,1,28,168.6
DS2-UHPC-277,850,260,850,0,212,170,45,156,0,0,0,0,0.153153153,1,23,1,1,1,13,0.2,1,28,180.8
DS2-UHPC-278,850,260,850,0,212,170,45,156,0,0,0,0,0.153153153,1,23,1,1,1,13,0.2,1,28,192.2
DS2-UHPC-279,850,260,850,0,212,170,45,156,0,0,0,0,0.153153153,1,23,1,1,1,13,0.2,1,28,206.6
DS2-UHPC-28,630,90,1539,0,0,144,18,0,0,180,0,0,0.2,1,20,1,1,0,0,0,1,90,172
DS2-UHPC-280,850,260,850,0,212,170,45,156,0,0,0,0,0.153153153,1,23,1,1,1,13,0.2,1,28,185.2
DS2-UHPC-281,850,260,850,0,212,170,45,156,0,0,0,0,0.153153153,1,23,1,1,1,13,0.2,1,28,198.5
DS2-UHPC-282,850,260,850,0,212,170,45,156,0,0,0,0,0.153153153,1,23,1,1,1,13,0.2,1,28,188.2
DS2-UHPC-283,850,260,850,0,212,170,45,156,0,0,0,0,0.153153153,1,23,1,1,1,13,0.2,1,28,202.2
DS2-UHPC-284,850,260,850,0,212,170,45,156,0,0,0,0,0.153153153,1,23,1,1,1,13,0.2,1,28,193.5
DS2-UHPC-285,850,260,850,0,212,170,45,156,0,0,0,0,0.153153153,1,23,1,1,1,13,0.2,1,28,203.9
DS2-UHPC-286,850,260,850,0,212,170,45,156,0,0,0,0,0.153153153,1,23,1,1,1,13,0.2,1,28,197.9
DS2-UHPC-287,850,260,850,0,212,170,45,156,0,0,0,0,0.153153153,1,23,1,1,1,13,0.2,1,28,201.2
DS2-UHPC-288,850,260,850,0,212,170,45,156,0,0,0,0,0.153153153,1,23,1,1,1,13,0.2,1,28,206.2
DS2-UHPC-289,850,260,850,0,212,170,45,156,0,0,0,0,0.153153153,1,23,1,1,1,13,0.2,1,28,205.6
DS2-UHPC-29,630,90,1539,0,0,162,18,0,0,180,0,0,0.225,1,20,1,1,0,0,0,1,90,169
DS2-UHPC-290,850,260,850,0,212,170,45,156,0,0,0,0,0.153153153,1,23,1,1,1,13,0.2,1,28,199.9
DS2-UHPC-291,850,260,850,0,212,170,45,156,0,0,0,0,0.153153153,1,23,1,1,1,13,0.2,1,28,195.2
DS2-UHPC-292,850,260,850,0,212,170,45,156,0,0,0,0,0.153153153,1,23,1,1,1,13,0.2,1,28,190.2
DS2-UHPC-293,850,260,850,0,212,170,45,156,0,0,0,0,0.153153153,1,23,1,1,1,13,0.2,1,28,208.2
DS2-UHPC-294,850,260,850,0,212,170,45,156,0,0,0,0,0.153153153,1,23,1,1,1,13,0.2,1,28,181
DS2-UHPC-295,850,260,850,0,212,170,45,156,0,0,0,0,0.153153153,1,23,1,1,1,13,0.2,1,28,192.2
DS2-UHPC-296,850,260,850,0,212,170,45,156,0,0,0,0,0.153153153,1,23,1,1,1,13,0.2,1,28,206.78
DS2-UHPC-297,850,260,850,0,212,170,45,156,0,0,0,0,0.153153153,1,23,1,1,1,13,0.2,1,28,182.4
DS2-UHPC-298,850,260,850,0,212,170,45,156,0,0,0,0,0.153153153,1,23,1,1,1,13,0.2,1,28,194.9
DS2-UHPC-299,850,260,850,0,212,170,45,156,0,0,0,0,0.153153153,1,23,1,1,1,13,0.2,1,28,207.8
DS2-UHPC-3,810,90,1539,0,0,162,18,0,0,0,0,0,0.18,1,20,1,1,0,0,0,1,28,137
DS2-UHPC-30,630,90,1539,0,0,144,18,0,0,180,0,0,0.2,1,20,1,1,0,0,0,1,90,172
DS2-UHPC-300,850,260,850,0,212,170,45,156,0,0,0,0,0.153153153,1,23,1,1,1,13,0.2,1,28,186.1
DS2-UHPC-301,850,260,850,0,212,170,45,156,0,0,0,0,0.153153153,1,23,1,1,1,13,0.2,1,28,196.9
DS2-UHPC-302,850,260,850,0,212,170,45,156,0,0,0,0,0.153153153,1,23,1,1,1,13,0.2,1,28,186.8
DS2-UHPC-303,850,260,850,0,212,170,45,156,0,0,0,0,0.153153153,1,23,1,1,1,13,0.2,1,28,197.6
DS2-UHPC-304,850,260,850,0,212,170,45,156,0,0,0,0,0.153153153,1,23,1,1,1,13,0.2,1,28,187.5
DS2-UHPC-305,850,260,850,0,212,170,45,156,0,0,0,0,0.153153153,1,23,1,1,1,13,0.2,1,28,200
DS2-UHPC-306,850,260,850,0,212,170,45,156,0,0,0,0,0.153153153,1,23,1,1,1,13,0.2,1,28,173.2
DS2-UHPC-307,850,260,850,0,212,170,45,156,0,0,0,0,0.153153153,1,23,1,1,1,13,0.2,1,28,184.4
DS2-UHPC-308,850,260,850,0,212,170,45,156,0,0,0,0,0.153153153,1,23,1,1,1,13,0.2,1,28,196.9
DS2-UHPC-309,850,260,850,0,212,170,45,156,0,0,0,0,0.153153153,1,23,1,1,1,13,0.2,1,28,181
DS2-UHPC-31,450,90,1539,0,0,144,18,0,0,180,0,180,0.266666667,1,20,1,1,0,0,0,1,90,176
DS2-UHPC-310,850,260,850,0,212,170,45,156,0,0,0,0,0.153153153,1,23,1,1,1,13,0.2,1,28,191.2
DS2-UHPC-311,850,260,850,0,212,170,45,156,0,0,0,0,0.153153153,1,23,1,1,1,13,0.2,1,28,176.6
DS2-UHPC-312,850,260,850,0,212,170,45,156,0,0,0,0,0.153153153,1,23,1,1,1,13,0.2,1,28,182.4
DS2-UHPC-313,850,260,850,0,212,170,45,156,0,0,0,0,0.153153153,1,23,1,1,1,13,0.2,1,28,172.9
DS2-UHPC-314,850,260,850,0,212,170,45,156,0,0,0,0,0.153153153,1,23,1,1,1,13,0.2,1,28,181.7
DS2-UHPC-315,850,260,850,0,212,170,45,156,0,0,0,0,0.153153153,1,23,1,1,1,13,0.2,1,28,171.2
DS2-UHPC-316,850,260,850,0,212,170,45,156,0,0,0,0,0.153153153,1,23,1,1,1,13,0.2,1,28,180.3
DS2-UHPC-317,850,260,850,0,212,170,45,156,0,0,0,0,0.153153153,1,23,1,1,1,13,0.2,1,28,174.6
DS2-UHPC-318,788.5,197.1,1104,0,0,160.3,50,156,0,0,0,0,0.162642045,1,23,1,1,1,13,0.2,1,28,187.1
DS2-UHPC-319,788.5,197.1,1104,0,0,160.3,50,156,0,0,0,0,0.162642045,1,23,1,1,1,13,0.2,1,28,192.3
DS2-UHPC-32,270,90,1539,0,0,144,18,0,0,180,0,360,0.4,1,20,1,1,0,0,0,1,90,150
DS2-UHPC-320,788.5,197.1,1104,0,0,160.3,50,156,0,0,0,0,0.162642045,1,23,1,1,1,13,0.2,1,28,204.4
DS2-UHPC-321,833,208,1125,0,0,208,25,0,0,0,0,0,0.199807877,1,23,1,1,0,0,0,1,28,147
DS2-UHPC-322,825,206,1114,0,0,206,25,78,0,0,0,0,0.199806014,1,23,1,1,1,13,0.2,1,28,145.5
DS2-UHPC-323,817,204,1102,0,0,204,25,156,0,0,0,0,0.199804114,1,23,1,1,1,13,0.2,1,28,147.5
DS2-UHPC-324,808,202,1091,0,0,202,24,234,0,0,0,0,0.2,1,23,1,1,1,13,0.2,1,28,165.7
DS2-UHPC-325,800,200,880,0,200,200,9.6,0,0,0,0,0,0.2,1,20,1,1,0,0,0,1,7,101.5
DS2-UHPC-326,800,100,980,0,200,200,9.6,0,0,0,0,0,0.222222222,1,20,1,1,0,0,0,1,7,111.4
DS2-UHPC-327,800,200,980,0,100,200,9.6,0,0,0,0,0,0.2,1,20,1,1,0,0,0,1,7,108.6
DS2-UHPC-328,800,200,1080,0,0,200,14.4,0,0,0,0,0,0.2,1,20,1,1,0,0,0,1,7,111
DS2-UHPC-329,800,200,880,0,200,200,9.6,0,0,0,0,0,0.2,1,20,1,1,0,0,0,1,28,141.3
DS2-UHPC-33,450,50,1992,0,0,90,18,0,0,0,0,0,0.18,1,20,1,1,0,0,0,1,180,159
DS2-UHPC-330,800,100,980,0,200,200,9.6,0,0,0,0,0,0.222222222,1,20,1,1,0,0,0,1,28,147.3
DS2-UHPC-331,800,200,980,0,100,200,9.6,0,0,0,0,0,0.2,1,20,1,1,0,0,0,1,28,146.5
DS2-UHPC-332,800,200,1080,0,0,200,14.4,0,0,0,0,0,0.2,1,20,1,1,0,0,0,1,28,159.2
DS2-UHPC-333,800,200,880,0,200,200,9.6,0,0,0,0,0,0.2,1,20,1,1,0,0,0,1,90,163.3
DS2-UHPC-334,800,100,980,0,200,200,9.6,0,0,0,0,0,0.222222222,1,20,1,1,0,0,0,1,90,166.4
DS2-UHPC-335,800,200,980,0,100,200,9.6,0,0,0,0,0,0.2,1,20,1,1,0,0,0,1,90,175.9
DS2-UHPC-336,800,100,980,0,200,200,9.6,0,0,0,0,0,0.222222222,1,20,1,1,0,0,0,1,90,141.1
DS2-UHPC-337,950,255,873,0,0,189,31,0,0,0,0,0,0.156846473,1,23,1,1,0,0,0,1,7,104.2
DS2-UHPC-338,941.5,255,873,9.5,0,189,31,0,0,0,0,0,0.157960719,1,23,1,1,0,0,0,1,7,109.8
DS2-UHPC-339,932,255,873,19,0,189,31,0,0,0,0,0,0.159224937,1,23,1,1,0,0,0,1,7,112.6
DS2-UHPC-34,630,70,1788,0,0,126,18,0,0,0,0,0,0.18,1,20,1,1,0,0,0,1,180,167
DS2-UHPC-340,921.5,255,873,28.5,0,189,31,0,0,0,0,0,0.160645984,1,23,1,1,0,0,0,1,7,119.4
DS2-UHPC-341,912,255,873,38,0,189,31,0,0,0,0,0,0.161953728,1,23,1,1,0,0,0,1,7,114.3
DS2-UHPC-342,950,255,873,0,0,189,31,0,0,0,0,0,0.156846473,1,23,1,1,0,0,0,1,28,132.5
DS2-UHPC-343,941.5,255,873,9.5,0,189,31,0,0,0,0,0,0.157960719,1,23,1,1,0,0,0,1,28,135.8
DS2-UHPC-344,932,255,873,19,0,189,31,0,0,0,0,0,0.159224937,1,23,1,1,0,0,0,1,28,137
DS2-UHPC-345,921.5,255,873,28.5,0,189,31,0,0,0,0,0,0.160645984,1,23,1,1,0,0,0,1,28,143.2
DS2-UHPC-346,912,255,873,38,0,189,31,0,0,0,0,0,0.161953728,1,23,1,1,0,0,0,1,28,139.2
DS2-UHPC-347,950,255,873,0,0,189,31,0,0,0,0,0,0.156846473,1,23,1,1,0,0,0,1,90,138.7
DS2-UHPC-348,941.5,255,873,9.5,0,189,31,0,0,0,0,0,0.157960719,1,23,1,1,0,0,0,1,90,139.8
DS2-UHPC-349,932,255,873,19,0,189,31,0,0,0,0,0,0.159224937,1,23,1,1,0,0,0,1,90,141.5
DS2-UHPC-35,810,90,1539,0,0,162,18,0,0,0,0,0,0.18,1,20,1,1,0,0,0,1,180,174
DS2-UHPC-350,921.5,255,873,28.5,0,189,31,0,0,0,0,0,0.160645984,1,23,1,1,0,0,0,1,90,147.7
DS2-UHPC-351,912,255,873,38,0,189,31,0,0,0,0,0,0.161953728,1,23,1,1,0,0,0,1,90,140.4
DS2-UHPC-352,800,0,1471.3,0,0,160,21.6,0,0,0,0,0,0.2,1,23,1,1,0,0,0,1,1,92.2
DS2-UHPC-353,796,0,1461.1,4,0,160,25.2,0,0,0,0,0,0.201005025,1,23,1,1,0,0,0,1,1,82.8
DS2-UHPC-354,792,0,1450.8,8,0,160,28.8,0,0,0,0,0,0.202020202,1,23,1,1,0,0,0,1,1,78.9
DS2-UHPC-355,784,0,1430.2,16,0,160,36,0,0,0,0,0,0.204081633,1,23,1,1,0,0,0,1,1,77.9
DS2-UHPC-356,776,0,1409.7,24,0,160,43.2,0,0,0,0,0,0.206185567,1,23,1,1,0,0,0,1,1,75.6
DS2-UHPC-357,720,80,1422.9,0,0,160,29.6,0,0,0,0,0,0.2,1,23,1,1,0,0,0,1,1,81.8
DS2-UHPC-358,716,80,1411.6,4,0,160,33.6,0,0,0,0,0,0.201005025,1,23,1,1,0,0,0,1,1,77.8
DS2-UHPC-359,712,80,1400.3,8,0,160,37.6,0,0,0,0,0,0.202020202,1,23,1,1,0,0,0,1,1,69.4
DS2-UHPC-36,810,90,1539,0,0,162,18,0,0,0,0,0,0.18,1,20,1,1,0,0,0,1,180,174
DS2-UHPC-360,704,80,1379.8,16,0,160,44.8,0,0,0,0,0,0.204081633,1,23,1,1,0,0,0,1,1,61.5
DS2-UHPC-361,696,80,1359.2,24,0,160,52,0,0,0,0,0,0.206185567,1,23,1,1,0,0,0,1,1,56.7
DS2-UHPC-362,800,0,1471.3,0,0,160,21.6,0,0,0,0,0,0.2,1,23,1,1,0,0,0,1,3,103.9
DS2-UHPC-363,796,0,1461.1,4,0,160,25.2,0,0,0,0,0,0.201005025,1,23,1,1,0,0,0,1,3,100.2
DS2-UHPC-364,792,0,1450.8,8,0,160,28.8,0,0,0,0,0,0.202020202,1,23,1,1,0,0,0,1,3,99.3
DS2-UHPC-365,784,0,1430.2,16,0,160,36,0,0,0,0,0,0.204081633,1,23,1,1,0,0,0,1,3,95.4
DS2-UHPC-366,776,0,1409.7,24,0,160,43.2,0,0,0,0,0,0.206185567,1,23,1,1,0,0,0,1,3,94.5
DS2-UHPC-367,720,80,1422.9,0,0,160,29.6,0,0,0,0,0,0.2,1,23,1,1,0,0,0,1,3,91.2
DS2-UHPC-368,716,80,1411.6,4,0,160,33.6,0,0,0,0,0,0.201005025,1,23,1,1,0,0,0,1,3,87.9
DS2-UHPC-369,712,80,1400.3,8,0,160,37.6,0,0,0,0,0,0.202020202,1,23,1,1,0,0,0,1,3,86.3
DS2-UHPC-37,630,90,1539,0,0,162,18,0,0,180,0,0,0.225,1,20,1,1,0,0,0,1,180,170
DS2-UHPC-370,704,80,1379.8,16,0,160,44.8,0,0,0,0,0,0.204081633,1,23,1,1,0,0,0,1,3,85.3
DS2-UHPC-371,696,80,1359.2,24,0,160,52,0,0,0,0,0,0.206185567,1,23,1,1,0,0,0,1,3,84.3
DS2-UHPC-372,800,0,1471.3,0,0,160,21.6,0,0,0,0,0,0.2,1,23,1,1,0,0,0,1,7,108
DS2-UHPC-373,796,0,1461.1,4,0,160,25.2,0,0,0,0,0,0.201005025,1,23,1,1,0,0,0,1,7,108.7
DS2-UHPC-374,792,0,1450.8,8,0,160,28.8,0,0,0,0,0,0.202020202,1,23,1,1,0,0,0,1,7,109
DS2-UHPC-375,784,0,1430.2,16,0,160,36,0,0,0,0,0,0.204081633,1,23,1,1,0,0,0,1,7,109.2
DS2-UHPC-376,776,0,1409.7,24,0,160,43.2,0,0,0,0,0,0.206185567,1,23,1,1,0,0,0,1,7,106.9
DS2-UHPC-377,720,80,1422.9,0,0,160,29.6,0,0,0,0,0,0.2,1,23,1,1,0,0,0,1,7,104.3
DS2-UHPC-378,716,80,1411.6,4,0,160,33.6,0,0,0,0,0,0.201005025,1,23,1,1,0,0,0,1,7,105.1
DS2-UHPC-379,712,80,1400.3,8,0,160,37.6,0,0,0,0,0,0.202020202,1,23,1,1,0,0,0,1,7,106.2
DS2-UHPC-38,630,90,1539,0,0,126,18,0,0,180,0,0,0.175,1,20,1,1,0,0,0,1,180,168
DS2-UHPC-380,704,80,1379.8,16,0,160,44.8,0,0,0,0,0,0.204081633,1,23,1,1,0,0,0,1,7,107.1
DS2-UHPC-381,696,80,1359.2,24,0,160,52,0,0,0,0,0,0.206185567,1,23,1,1,0,0,0,1,7,102.2
DS2-UHPC-382,800,0,1471.3,0,0,160,21.6,0,0,0,0,0,0.2,1,23,1,1,0,0,0,1,14,112.4
DS2-UHPC-383,796,0,1461.1,4,0,160,25.2,0,0,0,0,0,0.201005025,1,23,1,1,0,0,0,1,14,113.1
DS2-UHPC-384,792,0,1450.8,8,0,160,28.8,0,0,0,0,0,0.202020202,1,23,1,1,0,0,0,1,14,114.3
DS2-UHPC-385,784,0,1430.2,16,0,160,36,0,0,0,0,0,0.204081633,1,23,1,1,0,0,0,1,14,115.6
DS2-UHPC-386,776,0,1409.7,24,0,160,43.2,0,0,0,0,0,0.206185567,1,23,1,1,0,0,0,1,14,111.5
DS2-UHPC-387,720,80,1422.9,0,0,160,29.6,0,0,0,0,0,0.2,1,23,1,1,0,0,0,1,14,116.2
DS2-UHPC-388,716,80,1411.6,4,0,160,33.6,0,0,0,0,0,0.201005025,1,23,1,1,0,0,0,1,14,118.5
DS2-UHPC-389,712,80,1400.3,8,0,160,37.6,0,0,0,0,0,0.202020202,1,23,1,1,0,0,0,1,14,123
DS2-UHPC-39,630,90,1539,0,0,144,18,0,0,180,0,0,0.2,1,20,1,1,0,0,0,1,180,175
DS2-UHPC-390,704,80,1379.8,16,0,160,44.8,0,0,0,0,0,0.204081633,1,23,1,1,0,0,0,1,14,126
DS2-UHPC-391,696,80,1359.2,24,0,160,52,0,0,0,0,0,0.206185567,1,23,1,1,0,0,0,1,14,119.2
DS2-UHPC-392,800,0,1471.3,0,0,160,21.6,0,0,0,0,0,0.2,1,23,1,1,0,0,0,1,28,115.4
DS2-UHPC-393,796,0,1461.1,4,0,160,25.2,0,0,0,0,0,0.201005025,1,23,1,1,0,0,0,1,28,116.8
DS2-UHPC-394,792,0,1450.8,8,0,160,28.8,0,0,0,0,0,0.202020202,1,23,1,1,0,0,0,1,28,120.9
DS2-UHPC-395,784,0,1430.2,16,0,160,36,0,0,0,0,0,0.204081633,1,23,1,1,0,0,0,1,28,123.4
DS2-UHPC-396,776,0,1409.7,24,0,160,43.2,0,0,0,0,0,0.206185567,1,23,1,1,0,0,0,1,28,119.1
DS2-UHPC-397,720,80,1422.9,0,0,160,29.6,0,0,0,0,0,0.2,1,23,1,1,0,0,0,1,28,120.7
DS2-UHPC-398,716,80,1411.6,4,0,160,33.6,0,0,0,0,0,0.201005025,1,23,1,1,0,0,0,1,28,125
DS2-UHPC-399,712,80,1400.3,8,0,160,37.6,0,0,0,0,0,0.202020202,1,23,1,1,0,0,0,1,28,130.1
DS2-UHPC-4,810,90,1539,0,0,162,18,0,0,0,0,0,0.18,1,20,1,1,0,0,0,1,28,137
DS2-UHPC-40,630,90,1539,0,0,162,18,0,0,180,0,0,0.225,1,20,1,1,0,0,0,1,180,170
DS2-UHPC-400,704,80,1379.8,16,0,160,44.8,0,0,0,0,0,0.204081633,1,23,1,1,0,0,0,1,28,131.8
DS2-UHPC-401,696,80,1359.2,24,0,160,52,0,0,0,0,0,0.206185567,1,23,1,1,0,0,0,1,28,127.3
DS2-UHPC-402,800,0,1471.3,0,0,160,21.6,0,0,0,0,0,0.2,1,23,1,1,0,0,0,1,56,119.3
DS2-UHPC-403,796,0,1461.1,4,0,160,25.2,0,0,0,0,0,0.201005025,1,23,1,1,0,0,0,1,56,120.9
DS2-UHPC-404,792,0,1450.8,8,0,160,28.8,0,0,0,0,0,0.202020202,1,23,1,1,0,0,0,1,56,123.4
DS2-UHPC-405,784,0,1430.2,16,0,160,36,0,0,0,0,0,0.204081633,1,23,1,1,0,0,0,1,56,126
DS2-UHPC-406,776,0,1409.7,24,0,160,43.2,0,0,0,0,0,0.206185567,1,23,1,1,0,0,0,1,56,122.3
DS2-UHPC-407,720,80,1422.9,0,0,160,29.6,0,0,0,0,0,0.2,1,23,1,1,0,0,0,1,56,124.2
DS2-UHPC-408,716,80,1411.6,4,0,160,33.6,0,0,0,0,0,0.201005025,1,23,1,1,0,0,0,1,56,128.8
DS2-UHPC-409,712,80,1400.3,8,0,160,37.6,0,0,0,0,0,0.202020202,1,23,1,1,0,0,0,1,56,134.8
DS2-UHPC-41,630,90,1539,0,0,144,18,0,0,180,0,0,0.2,1,20,1,1,0,0,0,1,180,175
DS2-UHPC-410,704,80,1379.8,16,0,160,44.8,0,0,0,0,0,0.204081633,1,23,1,1,0,0,0,1,56,137.4
DS2-UHPC-411,696,80,1359.2,24,0,160,52,0,0,0,0,0,0.206185567,1,23,1,1,0,0,0,1,56,131.8
DS2-UHPC-412,800,0,1471.3,0,0,160,21.6,0,0,0,0,0,0.2,1,23,1,1,0,0,0,1,90,124.1
DS2-UHPC-413,796,0,1461.1,4,0,160,25.2,0,0,0,0,0,0.201005025,1,23,1,1,0,0,0,1,90,125.7
DS2-UHPC-414,792,0,1450.8,8,0,160,28.8,0,0,0,0,0,0.202020202,1,23,1,1,0,0,0,1,90,130.6
DS2-UHPC-415,784,0,1430.2,16,0,160,36,0,0,0,0,0,0.204081633,1,23,1,1,0,0,0,1,90,133.3
DS2-UHPC-416,776,0,1409.7,24,0,160,43.2,0,0,0,0,0,0.206185567,1,23,1,1,0,0,0,1,90,129.9
DS2-UHPC-417,720,80,1422.9,0,0,160,29.6,0,0,0,0,0,0.2,1,23,1,1,0,0,0,1,90,130.3
DS2-UHPC-418,716,80,1411.6,4,0,160,33.6,0,0,0,0,0,0.201005025,1,23,1,1,0,0,0,1,90,132.8
DS2-UHPC-419,712,80,1400.3,8,0,160,37.6,0,0,0,0,0,0.202020202,1,23,1,1,0,0,0,1,90,137.9
DS2-UHPC-42,450,90,1539,0,0,144,18,0,0,180,0,180,0.266666667,1,20,1,1,0,0,0,1,180,179
DS2-UHPC-420,704,80,1379.8,16,0,160,44.8,0,0,0,0,0,0.204081633,1,23,1,1,0,0,0,1,90,141.6
DS2-UHPC-421,696,80,1359.2,24,0,160,52,0,0,0,0,0,0.206185567,1,23,1,1,0,0,0,1,90,138.3
DS2-UHPC-422,550,0,1695,0,0,192.5,1.1,0,0,0,0,0,0.35,1,21,1,1,0,0,0,1,3,32.5
DS2-UHPC-423,545.875,0,1685,4.125,0,192.5,4.4,0,0,0,0,0,0.352644836,1,21,1,1,0,0,0,1,3,35.3
DS2-UHPC-424,541.75,0,1678,8.25,0,192.5,6.6,0,0,0,0,0,0.355329949,1,21,1,1,0,0,0,1,3,39.5
DS2-UHPC-425,545.875,0,1685,4.125,0,192.5,4.4,0,0,0,0,0,0.352644836,1,21,1,1,0,0,0,1,3,37.1
DS2-UHPC-426,541.75,0,1678,8.25,0,192.5,6.6,0,0,0,0,0,0.355329949,1,21,1,1,0,0,0,1,3,39.1
DS2-UHPC-427,550,0,1762,0,0,165,3.85,0,0,0,0,0,0.3,1,21,1,1,0,0,0,1,3,45
DS2-UHPC-428,545.875,0,1754,4.125,0,165,6.6,0,0,0,0,0,0.302267003,1,21,1,1,0,0,0,1,3,46.4
DS2-UHPC-429,541.75,0,1748,8.25,0,165,8.25,0,0,0,0,0,0.304568528,1,21,1,1,0,0,0,1,3,51.6
DS2-UHPC-43,270,90,1539,0,0,144,18,0,0,180,0,360,0.4,1,20,1,1,0,0,0,1,180,160
DS2-UHPC-430,545.875,0,1754,4.125,0,165,6.6,0,0,0,0,0,0.302267003,1,21,1,1,0,0,0,1,3,45.4
DS2-UHPC-431,541.75,0,1748,8.25,0,165,8.25,0,0,0,0,0,0.304568528,1,21,1,1,0,0,0,1,3,42.2
DS2-UHPC-432,550,0,1830,0,0,137.5,6.6,0,0,0,0,0,0.25,1,21,1,1,0,0,0,1,3,58.9
DS2-UHPC-433,545.875,0,1820,4.125,0,137.5,9.9,0,0,0,0,0,0.251889169,1,21,1,1,0,0,0,1,3,59.8
DS2-UHPC-434,541.75,0,1812,8.25,0,137.5,12.65,0,0,0,0,0,0.253807107,1,21,1,1,0,0,0,1,3,63.3
DS2-UHPC-435,545.875,0,1820,4.125,0,137.5,9.9,0,0,0,0,0,0.251889169,1,21,1,1,0,0,0,1,3,56.1
DS2-UHPC-436,541.75,0,1812,8.25,0,137.5,12.65,0,0,0,0,0,0.253807107,1,21,1,1,0,0,0,1,3,53.1
DS2-UHPC-437,550,0,1695,0,0,192.5,1.1,0,0,0,0,0,0.35,1,21,1,1,0,0,0,1,7,40.9
DS2-UHPC-438,545.875,0,1685,4.125,0,192.5,4.4,0,0,0,0,0,0.352644836,1,21,1,1,0,0,0,1,7,44.9
DS2-UHPC-439,541.75,0,1678,8.25,0,192.5,6.6,0,0,0,0,0,0.355329949,1,21,1,1,0,0,0,1,7,51.3
DS2-UHPC-44,450,50,1992,0,0,90,18,0,0,0,0,0,0.18,1,20,1,1,0,0,0,1,365,161
DS2-UHPC-440,545.875,0,1685,4.125,0,192.5,4.4,0,0,0,0,0,0.352644836,1,21,1,1,0,0,0,1,7,45.7
DS2-UHPC-441,541.75,0,1678,8.25,0,192.5,6.6,0,0,0,0,0,0.355329949,1,21,1,1,0,0,0,1,7,49.3
DS2-UHPC-442,550,0,1762,0,0,165,3.85,0,0,0,0,0,0.3,1,21,1,1,0,0,0,1,7,57.2
DS2-UHPC-443,545.875,0,1754,4.125,0,165,6.6,0,0,0,0,0,0.302267003,1,21,1,1,0,0,0,1,7,59.7
DS2-UHPC-444,541.75,0,1748,8.25,0,165,8.25,0,0,0,0,0,0.304568528,1,21,1,1,0,0,0,1,7,60.1
DS2-UHPC-445,545.875,0,1754,4.125,0,165,6.6,0,0,0,0,0,0.302267003,1,21,1,1,0,0,0,1,7,52.5
DS2-UHPC-446,541.75,0,1748,8.25,0,165,8.25,0,0,0,0,0,0.304568528,1,21,1,1,0,0,0,1,7,50.1
DS2-UHPC-447,550,0,1830,0,0,137.5,6.6,0,0,0,0,0,0.25,1,21,1,1,0,0,0,1,7,71.6
DS2-UHPC-448,545.875,0,1820,4.125,0,137.5,9.9,0,0,0,0,0,0.251889169,1,21,1,1,0,0,0,1,7,76
DS2-UHPC-449,541.75,0,1812,8.25,0,137.5,12.65,0,0,0,0,0,0.253807107,1,21,1,1,0,0,0,1,7,75
DS2-UHPC-45,630,70,1788,0,0,126,18,0,0,0,0,0,0.18,1,20,1,1,0,0,0,1,365,169
DS2-UHPC-450,545.875,0,1820,4.125,0,137.5,9.9,0,0,0,0,0,0.251889169,1,21,1,1,0,0,0,1,7,69
DS2-UHPC-451,541.75,0,1812,8.25,0,137.5,12.65,0,0,0,0,0,0.253807107,1,21,1,1,0,0,0,1,7,67.8
DS2-UHPC-452,545.875,0,1685,4.125,0,192.5,4.4,0,0,0,0,0,0.352644836,1,21,1,1,0,0,0,1,28,53.4
DS2-UHPC-453,541.75,0,1678,8.25,0,192.5,6.6,0,0,0,0,0,0.355329949,1,21,1,1,0,0,0,1,28,61.8
DS2-UHPC-454,545.875,0,1685,4.125,0,192.5,4.4,0,0,0,0,0,0.352644836,1,21,1,1,0,0,0,1,28,54.5
DS2-UHPC-455,541.75,0,1678,8.25,0,192.5,6.6,0,0,0,0,0,0.355329949,1,21,1,1,0,0,0,1,28,61
DS2-UHPC-456,550,0,1762,0,0,165,3.85,0,0,0,0,0,0.3,1,21,1,1,0,0,0,1,28,67.2
DS2-UHPC-457,545.875,0,1754,4.125,0,165,6.6,0,0,0,0,0,0.302267003,1,21,1,1,0,0,0,1,28,64.4
DS2-UHPC-458,541.75,0,1748,8.25,0,165,8.25,0,0,0,0,0,0.304568528,1,21,1,1,0,0,0,1,28,72.6
DS2-UHPC-459,545.875,0,1754,4.125,0,165,6.6,0,0,0,0,0,0.302267003,1,21,1,1,0,0,0,1,28,64.2
DS2-UHPC-46,810,90,1539,0,0,162,18,0,0,0,0,0,0.18,1,20,1,1,0,0,0,1,365,177
DS2-UHPC-460,541.75,0,1748,8.25,0,165,8.25,0,0,0,0,0,0.304568528,1,21,1,1,0,0,0,1,28,62.9
DS2-UHPC-461,550,0,1830,0,0,137.5,6.6,0,0,0,0,0,0.25,1,21,1,1,0,0,0,1,28,85.5
DS2-UHPC-462,545.875,0,1820,4.125,0,137.5,9.9,0,0,0,0,0,0.251889169,1,21,1,1,0,0,0,1,28,86.7
DS2-UHPC-463,541.75,0,1812,8.25,0,137.5,12.65,0,0,0,0,0,0.253807107,1,21,1,1,0,0,0,1,28,85
DS2-UHPC-464,545.875,0,1820,4.125,0,137.5,9.9,0,0,0,0,0,0.251889169,1,21,1,1,0,0,0,1,28,83.6
DS2-UHPC-465,541.75,0,1812,8.25,0,137.5,12.65,0,0,0,0,0,0.253807107,1,21,1,1,0,0,0,1,28,84.7
DS2-UHPC-466,545.875,0,1685,4.125,0,192.5,4.4,0,0,0,0,0,0.352644836,1,21,1,1,0,0,0,1,90,62
DS2-UHPC-467,541.75,0,1678,8.25,0,192.5,6.6,0,0,0,0,0,0.355329949,1,21,1,1,0,0,0,1,90,65.9
DS2-UHPC-468,545.875,0,1685,4.125,0,192.5,4.4,0,0,0,0,0,0.352644836,1,21,1,1,0,0,0,1,90,58.4
DS2-UHPC-469,541.75,0,1678,8.25,0,192.5,6.6,0,0,0,0,0,0.355329949,1,21,1,1,0,0,0,1,90,65.3
DS2-UHPC-47,810,90,1539,0,0,162,18,0,0,0,0,0,0.18,1,20,1,1,0,0,0,1,365,177
DS2-UHPC-470,550,0,1762,0,0,165,3.85,0,0,0,0,0,0.3,1,21,1,1,0,0,0,1,90,74.3
DS2-UHPC-471,545.875,0,1754,4.125,0,165,6.6,0,0,0,0,0,0.302267003,1,21,1,1,0,0,0,1,90,75.1
DS2-UHPC-472,541.75,0,1748,8.25,0,165,8.25,0,0,0,0,0,0.304568528,1,21,1,1,0,0,0,1,90,76.9
DS2-UHPC-473,545.875,0,1754,4.125,0,165,6.6,0,0,0,0,0,0.302267003,1,21,1,1,0,0,0,1,90,71.9
DS2-UHPC-474,541.75,0,1748,8.25,0,165,8.25,0,0,0,0,0,0.304568528,1,21,1,1,0,0,0,1,90,70.8
DS2-UHPC-475,550,0,1830,0,0,137.5,6.6,0,0,0,0,0,0.25,1,21,1,1,0,0,0,1,90,93.8
DS2-UHPC-476,545.875,0,1820,4.125,0,137.5,9.9,0,0,0,0,0,0.251889169,1,21,1,1,0,0,0,1,90,95
DS2-UHPC-477,541.75,0,1812,8.25,0,137.5,12.65,0,0,0,0,0,0.253807107,1,21,1,1,0,0,0,1,90,91.2
DS2-UHPC-478,545.875,0,1820,4.125,0,137.5,9.9,0,0,0,0,0,0.251889169,1,21,1,1,0,0,0,1,90,90
DS2-UHPC-479,541.75,0,1812,8.25,0,137.5,12.65,0,0,0,0,0,0.253807107,1,21,1,1,0,0,0,1,90,92.6
DS2-UHPC-48,630,90,1539,0,0,162,18,0,0,180,0,0,0.225,1,20,1,1,0,0,0,1,365,174
DS2-UHPC-480,950,200,570,0,350,230,53,234,0,0,0,0,0.2,1,20,1,1,1,13,0.2,1,28,140.7
DS2-UHPC-481,931,200,570,19,350,230,53,234,0,0,0,0,0.203359859,1,20,1,1,1,13,0.2,1,28,150.6
DS2-UHPC-482,902.5,200,570,47.5,350,230,53,234,0,0,0,0,0.20861678,1,20,1,1,1,13,0.2,1,28,148.4
DS2-UHPC-483,950,200,690,0,350,230,53,234,0,0,0,0,0.2,1,20,1,1,1,13,0.2,1,28,144.7
DS2-UHPC-484,931,200,690,19,350,230,53,234,0,0,0,0,0.203359859,1,20,1,1,1,13,0.2,1,28,155.4
DS2-UHPC-485,902.5,200,690,47.5,350,230,53,234,0,0,0,0,0.20861678,1,20,1,1,1,13,0.2,1,28,142.4
DS2-UHPC-486,950,200,810,0,350,230,53,234,0,0,0,0,0.2,1,20,1,1,1,13,0.2,1,28,144.5
DS2-UHPC-487,902.5,200,810,47.5,350,230,53,234,0,0,0,0,0.20861678,1,20,1,1,1,13,0.2,1,28,137.2
DS2-UHPC-488,863,216,923,0,0,177,32.37,0,0,0,0,0,0.164040778,1,20,1,1,0,0,0,1,7,88.9
DS2-UHPC-489,647,216,923,0,0,177,32.37,0,0,216,0,0,0.205098494,1,20,1,1,0,0,0,1,7,86.7
DS2-UHPC-49,630,90,1539,0,0,126,18,0,0,180,0,0,0.175,1,20,1,1,0,0,0,1,365,168
DS2-UHPC-490,432,216,923,0,0,177,32.4,0,216,216,0,0,0.273148148,1,20,1,1,0,0,0,1,7,79.2
DS2-UHPC-491,829,216,923,34.5,0,177,32.39,0,0,0,0,0,0.16937799,1,20,1,1,0,0,0,1,7,91.1
DS2-UHPC-492,852,216,923,10.8,0,177,32.36,0,0,0,0,0,0.165730337,1,20,1,1,0,0,0,1,7,101.9
DS2-UHPC-493,863,216,923,0,0,177,32.37,156,0,0,0,0,0.164040778,1,20,1,1,1,13,0.2,1,7,103.7
DS2-UHPC-494,647,216,923,0,0,177,32.37,156,0,216,0,0,0.205098494,1,20,1,1,1,13,0.2,1,7,118.1
DS2-UHPC-495,647,216,923,0,0,177,32.37,156,216,0,0,0,0.205098494,1,20,1,1,1,13,0.2,1,7,118.7
DS2-UHPC-496,432,216,923,0,0,177,32.4,156,216,216,0,0,0.273148148,1,20,1,1,1,13,0.2,1,7,117.6
DS2-UHPC-497,829,216,923,34.5,0,177,32.39,156,0,0,0,0,0.16937799,1,20,1,1,1,13,0.2,1,7,118.7
DS2-UHPC-498,852,216,923,10.8,0,177,32.36,156,0,0,0,0,0.165730337,1,20,1,1,1,13,0.2,1,7,122.6
DS2-UHPC-499,863,216,923,0,0,177,32.37,0,0,0,0,0,0.164040778,1,20,1,1,0,0,0,1,28,104.1
DS2-UHPC-5,630,90,1539,0,0,126,18,0,0,180,0,0,0.175,1,20,1,1,0,0,0,1,28,150
DS2-UHPC-50,630,90,1539,0,0,144,18,0,0,180,0,0,0.2,1,20,1,1,0,0,0,1,365,178
DS2-UHPC-500,647,216,923,0,0,177,32.37,0,0,216,0,0,0.205098494,1,20,1,1,0,0,0,1,28,109
DS2-UHPC-501,647,216,923,0,0,177,32.37,0,216,0,0,0,0.205098494,1,20,1,1,0,0,0,1,28,109
DS2-UHPC-502,432,216,923,0,0,177,32.4,0,216,216,0,0,0.273148148,1,20,1,1,0,0,0,1,28,103
DS2-UHPC-503,829,216,923,34.5,0,177,32.39,0,0,0,0,0,0.16937799,1,20,1,1,0,0,0,1,28,113.9
DS2-UHPC-504,852,216,923,10.8,0,177,32.36,0,0,0,0,0,0.165730337,1,20,1,1,0,0,0,1,28,113.3
DS2-UHPC-505,863,216,923,0,0,177,32.37,156,0,0,0,0,0.164040778,1,20,1,1,1,13,0.2,1,28,142.1
DS2-UHPC-506,647,216,923,0,0,177,32.37,156,0,216,0,0,0.205098494,1,20,1,1,1,13,0.2,1,28,157.2
DS2-UHPC-507,647,216,923,0,0,177,32.37,156,216,0,0,0,0.205098494,1,20,1,1,1,13,0.2,1,28,156
DS2-UHPC-508,432,216,923,0,0,177,32.4,156,216,216,0,0,0.273148148,1,20,1,1,1,13,0.2,1,28,154.4
DS2-UHPC-509,829,216,923,34.5,0,177,32.39,156,0,0,0,0,0.16937799,1,20,1,1,1,13,0.2,1,28,156
DS2-UHPC-51,630,90,1539,0,0,162,18,0,0,180,0,0,0.225,1,20,1,1,0,0,0,1,365,174
