Repository: Mohamed-Ayman-I/Hybrid-Experimental-and-Machine-Learning-Approach

# Hybrid-Experimental-and-Machine-Learning-Approach
This repository includes all the resources (datasets, and codes) developed for the study title "A Hybrid Experimental and Machine Learning Framework for Designing and Predicting Compressive Strength of Ultra-High-Performance Concrete" authored by Mohamed Ayman, and Prof. Amr ElNemr

This "read me" describes the resources and provides a brief abstract for the work performed.
**All Codes have been developed using "PyCharm 2025.1.2", All Files uploaded as ".py" and ".ipynp"**

File: A) Data/Raw_Dataset.csv (part 2 of 4)
Mix ID,Cement,SF,Sand,NanoSilica,Quartz Powder,Water,Superplasticizer,Fibers,Fly Ash,Slag,MetaK,Lime Powder,Water/Binder Ratio,Curing Type,Curing Temp,Type of Cement,Superplasticizer Base,Fiber Type,Fiber Length,Fiber Diameter,Specimen Type,Testing Age,Compressive Strength
DS2-UHPC-510,852,216,923,10.8,0,177,32.36,156,0,0,0,0,0.165730337,1,20,1,1,1,13,0.2,1,28,154.4
DS2-UHPC-511,900,220,1005,0,0,163,40,156,0,0,0,0,0.145535714,1,23,1,1,1,13,0.2,1,7,124.1
DS2-UHPC-512,900,165,1021,0,0,163,40,156,55,0,0,0,0.153051643,1,23,1,1,1,13,0.2,1,7,115.5
DS2-UHPC-513,900,110,1036,0,0,163,40,156,110,0,0,0,0.161386139,1,23,1,1,1,13,0.2,1,7,113.5
DS2-UHPC-514,810,220,1002,0,0,163,40,156,90,0,0,0,0.158252427,1,23,1,1,1,13,0.2,1,7,116
DS2-UHPC-515,720,220,998,0,0,163,40,156,180,0,0,0,0.173404255,1,23,1,1,1,13,0.2,1,7,116.5
DS2-UHPC-516,630,220,994,0,0,163,40,156,270,0,0,0,0.191764706,1,23,1,1,1,13,0.2,1,7,110
DS2-UHPC-517,900,220,1005,0,0,163,40,156,0,0,0,0,0.145535714,1,23,1,1,1,13,0.2,1,14,132.9
DS2-UHPC-518,900,165,1021,0,0,163,40,156,55,0,0,0,0.153051643,1,23,1,1,1,13,0.2,1,14,123
DS2-UHPC-519,900,110,1036,0,0,163,40,156,110,0,0,0,0.161386139,1,23,1,1,1,13,0.2,1,14,122
DS2-UHPC-52,630,90,1539,0,0,144,18,0,0,180,0,0,0.2,1,20,1,1,0,0,0,1,365,178
DS2-UHPC-520,810,220,1002,0,0,163,40,156,90,0,0,0,0.158252427,1,23,1,1,1,13,0.2,1,14,125.3
DS2-UHPC-521,720,220,998,0,0,163,40,156,180,0,0,0,0.173404255,1,23,1,1,1,13,0.2,1,14,125.1
DS2-UHPC-522,630,220,994,0,0,163,40,156,270,0,0,0,0.191764706,1,23,1,1,1,13,0.2,1,14,124.5
DS2-UHPC-523,900,220,1005,0,0,163,40,156,0,0,0,0,0.145535714,1,23,1,1,1,13,0.2,1,28,143
DS2-UHPC-524,900,165,1021,0,0,163,40,156,55,0,0,0,0.153051643,1,23,1,1,1,13,0.2,1,28,138.8
DS2-UHPC-525,900,110,1036,0,0,163,40,156,110,0,0,0,0.161386139,1,23,1,1,1,13,0.2,1,28,138.2
DS2-UHPC-526,810,220,1002,0,0,163,40,156,90,0,0,0,0.158252427,1,23,1,1,1,13,0.2,1,28,140.4
DS2-UHPC-527,720,220,998,0,0,163,40,156,180,0,0,0,0.173404255,1,23,1,1,1,13,0.2,1,28,132.2
DS2-UHPC-528,630,220,994,0,0,163,40,156,270,0,0,0,0.191764706,1,23,1,1,1,13,0.2,1,28,130.6
DS2-UHPC-529,900,220,1005,0,0,163,40,156,0,0,0,0,0.145535714,1,23,1,1,1,13,0.2,1,56,161.6
DS2-UHPC-53,450,90,1539,0,0,144,18,0,0,180,0,180,0.266666667,1,20,1,1,0,0,0,1,365,183
DS2-UHPC-530,900,165,1021,0,0,163,40,156,55,0,0,0,0.153051643,1,23,1,1,1,13,0.2,1,56,154.8
DS2-UHPC-531,900,110,1036,0,0,163,40,156,110,0,0,0,0.161386139,1,23,1,1,1,13,0.2,1,56,152.4
DS2-UHPC-532,810,220,1002,0,0,163,40,156,90,0,0,0,0.158252427,1,23,1,1,1,13,0.2,1,56,157.2
DS2-UHPC-533,720,220,998,0,0,163,40,156,180,0,0,0,0.173404255,1,23,1,1,1,13,0.2,1,56,153.7
DS2-UHPC-534,630,220,994,0,0,163,40,156,270,0,0,0,0.191764706,1,23,1,1,1,13,0.2,1,56,151
DS2-UHPC-535,666.4,210.5,820.8,0,259.6,164.2,17.5,156,0,35.1,0,0,0.187250542,1,90,1,1,1,13,0.2,1,28,144.7
DS2-UHPC-536,631.4,210.5,820.8,0,259.6,164.2,17.5,156,0,70.1,0,0,0.19503504,1,90,1,1,1,13,0.2,1,28,159.1
DS2-UHPC-537,596.3,210.5,820.8,0,259.6,164.2,17.5,156,0,105.2,0,0,0.203520079,1,90,1,1,1,13,0.2,1,28,147.4
DS2-UHPC-538,561.2,210.5,820.8,0,259.6,164.2,17.5,156,0,140.3,0,0,0.212776986,1,90,1,1,1,13,0.2,1,28,139.6
DS2-UHPC-539,526.1,210.5,820.8,0,259.6,164.2,17.5,156,0,175.4,0,0,0.222916101,1,90,1,1,1,13,0.2,1,28,130.6
DS2-UHPC-54,270,90,1539,0,0,144,18,0,0,180,0,360,0.4,1,20,1,1,0,0,0,1,365,164
DS2-UHPC-540,701.5,210.5,820.8,0,259.6,164.2,17.5,156,0,0,0,0,0.18004386,1,200,1,1,1,13,0.2,1,28,161.9
DS2-UHPC-541,666.4,210.5,820.8,0,259.6,164.2,17.5,156,0,35.1,0,0,0.187250542,1,200,1,1,1,13,0.2,1,28,170.1
DS2-UHPC-542,631.4,210.5,820.8,0,259.6,164.2,17.5,156,0,70.1,0,0,0.19503504,1,200,1,1,1,13,0.2,1,28,175.9
DS2-UHPC-543,561.2,210.5,820.8,0,259.6,164.2,17.5,156,0,140.3,0,0,0.212776986,1,200,1,1,1,13,0.2,1,28,179.1
DS2-UHPC-544,620.2,114.2,1277.5,0,0,161.9,36,156,164.9,0,0,0,0.22045207,1,20,1,1,1,13,0.2,1,1,91.1
DS2-UHPC-545,558.1,114.2,1276.6,0,0,161.9,36,156,164.9,62,0,0,0.240815112,1,20,1,1,1,13,0.2,1,1,77.9
DS2-UHPC-546,620.2,114.2,1277.5,0,0,161.9,36,156,164.9,0,0,0,0.22045207,1,20,1,1,1,13,0.2,1,3,113.8
DS2-UHPC-547,558.1,114.2,1276.6,0,0,161.9,36,156,164.9,62,0,0,0.240815112,1,20,1,1,1,13,0.2,1,3,102.7
DS2-UHPC-548,620.2,114.2,1277.5,0,0,161.9,36,156,164.9,0,0,0,0.22045207,1,20,1,1,1,13,0.2,1,7,134.2
DS2-UHPC-549,558.1,114.2,1276.6,0,0,161.9,36,156,164.9,62,0,0,0.240815112,1,20,1,1,1,13,0.2,1,7,130.5
DS2-UHPC-55,874.9,43.7,1273.4,0,0,202.1,45.9,0,0,0,0,0,0.220008709,1,21,1,1,0,0,0,1,7,85.91
DS2-UHPC-550,496.1,114.2,1275.9,0,0,161.9,36,156,164.9,124,0,0,0.265279371,1,20,1,1,1,13,0.2,1,7,129.8
DS2-UHPC-551,434.1,114.2,1275,0,0,161.9,36,156,164.9,186,0,0,0.295276309,1,20,1,1,1,13,0.2,1,7,121.7
DS2-UHPC-552,558.1,114.2,1276.6,0,0,161.9,36,156,164.9,62,0,0,0.240815112,1,20,1,1,1,13,0.2,1,14,160.5
DS2-UHPC-553,496.1,114.2,1275.9,0,0,161.9,36,156,164.9,124,0,0,0.265279371,1,20,1,1,1,13,0.2,1,14,162
DS2-UHPC-554,434.1,114.2,1275,0,0,161.9,36,156,164.9,186,0,0,0.295276309,1,20,1,1,1,13,0.2,1,14,153.9
DS2-UHPC-555,558.1,114.2,1276.6,0,0,161.9,36,156,164.9,62,0,0,0.240815112,1,20,1,1,1,13,0.2,1,28,170.7
DS2-UHPC-556,496.1,114.2,1275.9,0,0,161.9,36,156,164.9,124,0,0,0.265279371,1,20,1,1,1,13,0.2,1,28,175.8
DS2-UHPC-557,434.1,114.2,1275,0,0,161.9,36,156,164.9,186,0,0,0.295276309,1,20,1,1,1,13,0.2,1,28,168.4
DS2-UHPC-558,863.2,215.8,1079,0,0,177,21.6,0,0,0,0,0,0.164040778,1,20,1,1,0,0,0,1,1,36.1
DS2-UHPC-559,857.8,215.8,1079,5.4,0,177,21.6,0,0,0,0,0,0.164865872,1,20,1,1,0,0,0,1,1,42.2
DS2-UHPC-56,612.4,43.7,1273.4,0,0,202.1,45.9,0,0,0,0,262.5,0.308032312,1,21,1,1,0,0,0,1,7,78.52
DS2-UHPC-560,852.4,215.8,1079,10.8,0,177,21.6,0,0,0,0,0,0.165699307,1,20,1,1,0,0,0,1,1,47.7
DS2-UHPC-561,847,215.8,1079,16.2,0,177,21.6,0,0,0,0,0,0.166541212,1,20,1,1,0,0,0,1,1,53.1
DS2-UHPC-562,841.6,215.8,1079,21.6,0,177,21.6,0,0,0,0,0,0.167391716,1,20,1,1,0,0,0,1,1,53.1
DS2-UHPC-563,863.2,215.8,1079,0,0,177,21.6,0,0,0,0,0,0.164040778,1,20,1,1,0,0,0,1,3,75.6
DS2-UHPC-564,857.8,215.8,1079,5.4,0,177,21.6,0,0,0,0,0,0.164865872,1,20,1,1,0,0,0,1,3,81.7
DS2-UHPC-565,852.4,215.8,1079,10.8,0,177,21.6,0,0,0,0,0,0.165699307,1,20,1,1,0,0,0,1,3,85.1
DS2-UHPC-566,847,215.8,1079,16.2,0,177,21.6,0,0,0,0,0,0.166541212,1,20,1,1,0,0,0,1,3,87.8
DS2-UHPC-567,841.6,215.8,1079,21.6,0,177,21.6,0,0,0,0,0,0.167391716,1,20,1,1,0,0,0,1,3,81.7
DS2-UHPC-568,863.2,215.8,1079,0,0,177,21.6,0,0,0,0,0,0.164040778,1,20,1,1,0,0,0,1,7,83.7
DS2-UHPC-569,857.8,215.8,1079,5.4,0,177,21.6,0,0,0,0,0,0.164865872,1,20,1,1,0,0,0,1,7,92.6
DS2-UHPC-57,699.9,43.7,1273.4,0,175,202.1,45.9,0,0,0,0,0,0.271785906,1,21,1,1,0,0,0,1,7,85.91
DS2-UHPC-570,852.4,215.8,1079,10.8,0,177,21.6,0,0,0,0,0,0.165699307,1,20,1,1,0,0,0,1,7,102.1
DS2-UHPC-571,847,215.8,1079,16.2,0,177,21.6,0,0,0,0,0,0.166541212,1,20,1,1,0,0,0,1,7,105.5
DS2-UHPC-572,841.6,215.8,1079,21.6,0,177,21.6,0,0,0,0,0,0.167391716,1,20,1,1,0,0,0,1,7,102.8
DS2-UHPC-573,863.2,215.8,1079,0,0,177,21.6,0,0,0,0,0,0.164040778,1,20,1,1,0,0,0,1,28,103.5
DS2-UHPC-574,857.8,215.8,1079,5.4,0,177,21.6,0,0,0,0,0,0.164865872,1,20,1,1,0,0,0,1,28,108.3
DS2-UHPC-575,852.4,215.8,1079,10.8,0,177,21.6,0,0,0,0,0,0.165699307,1,20,1,1,0,0,0,1,28,113.7
DS2-UHPC-576,847,215.8,1079,16.2,0,177,21.6,0,0,0,0,0,0.166541212,1,20,1,1,0,0,0,1,28,112.3
DS2-UHPC-577,841.6,215.8,1079,21.6,0,177,21.6,0,0,0,0,0,0.167391716,1,20,1,1,0,0,0,1,28,110.3
DS2-UHPC-578,863.2,215.8,1079,0,0,177,21.6,0,0,0,0,0,0.164040778,1,20,1,1,0,0,0,1,90,119.8
DS2-UHPC-579,857.8,215.8,1079,5.4,0,177,21.6,0,0,0,0,0,0.164865872,1,20,1,1,0,0,0,1,90,128
DS2-UHPC-58,874.9,43.7,1273.4,0,0,202.1,45.9,39,0,0,0,0,0.220008709,1,21,1,1,1,13,0.2,1,7,106.71
DS2-UHPC-580,852.4,215.8,1079,10.8,0,177,21.6,0,0,0,0,0,0.165699307,1,20,1,1,0,0,0,1,90,130.7
DS2-UHPC-581,847,215.8,1079,16.2,0,177,21.6,0,0,0,0,0,0.166541212,1,20,1,1,0,0,0,1,90,123.2
DS2-UHPC-582,841.6,215.8,1079,21.6,0,177,21.6,0,0,0,0,0,0.167391716,1,20,1,1,0,0,0,1,90,117.8
DS2-UHPC-583,750,144,990,0,0,182,38,0,200,0,0,0,0.203579418,1,20,1,1,0,0,0,1,3,82.3
DS2-UHPC-584,675,144,990,0,0,182,38,0,200,75,0,0,0.222222222,1,20,1,1,0,0,0,1,3,68.9
DS2-UHPC-585,600,144,990,0,0,182,36,0,200,150,0,0,0.244623656,1,20,1,1,0,0,0,1,3,64.5
DS2-UHPC-586,525,144,990,0,0,182,36,0,200,225,0,0,0.272047833,1,20,1,1,0,0,0,1,3,60.7
DS2-UHPC-587,450,144,990,0,0,182,34,0,200,300,0,0,0.306397306,1,20,1,1,0,0,0,1,3,53
DS2-UHPC-588,375,144,990,0,0,182,30,0,200,375,0,0,0.350674374,1,20,1,1,0,0,0,1,3,48.1
DS2-UHPC-589,750,144,990,0,0,182,38,0,200,0,0,0,0.203579418,1,20,1,1,0,0,0,1,7,100.1
DS2-UHPC-59,612.4,43.7,1273.4,0,0,202.1,45.9,39,0,0,0,262.5,0.308032312,1,21,1,1,1,13,0.2,1,7,89.93
DS2-UHPC-590,675,144,990,0,0,182,38,0,200,75,0,0,0.222222222,1,20,1,1,0,0,0,1,7,90
DS2-UHPC-591,600,144,990,0,0,182,36,0,200,150,0,0,0.244623656,1,20,1,1,0,0,0,1,7,84.3
DS2-UHPC-592,525,144,990,0,0,182,36,0,200,225,0,0,0.272047833,1,20,1,1,0,0,0,1,7,82.3
DS2-UHPC-593,450,144,990,0,0,182,34,0,200,300,0,0,0.306397306,1,20,1,1,0,0,0,1,7,78
DS2-UHPC-594,375,144,990,0,0,182,30,0,200,375,0,0,0.350674374,1,20,1,1,0,0,0,1,7,70.3
DS2-UHPC-595,750,144,990,0,0,182,38,0,200,0,0,0,0.203579418,1,20,1,1,0,0,0,1,28,121.8
DS2-UHPC-596,675,144,990,0,0,182,38,0,200,75,0,0,0.222222222,1,20,1,1,0,0,0,1,28,125.2
DS2-UHPC-597,600,144,990,0,0,182,36,0,200,150,0,0,0.244623656,1,20,1,1,0,0,0,1,28,127.6
DS2-UHPC-598,525,144,990,0,0,182,36,0,200,225,0,0,0.272047833,1,20,1,1,0,0,0,1,28,127.1
DS2-UHPC-599,450,144,990,0,0,182,34,0,200,300,0,0,0.306397306,1,20,1,1,0,0,0,1,28,122.3
DS2-UHPC-6,630,90,1539,0,0,144,18,0,0,180,0,0,0.2,1,20,1,1,0,0,0,1,28,142
DS2-UHPC-60,699.9,43.7,1273.4,0,175,202.1,45.9,39,0,0,0,0,0.271785906,1,21,1,1,1,13,0.2,1,7,99.33
DS2-UHPC-600,375,144,990,0,0,182,30,0,200,375,0,0,0.350674374,1,20,1,1,0,0,0,1,28,116
DS2-UHPC-601,960,240,793.7,0,0,234,45,0,0,0,0,0,0.195,1,23,1,1,0,0,0,1,7,107.6
DS2-UHPC-602,960,240,787.1,0,0,234,45,19.5,0,0,0,0,0.195,1,23,1,1,1,13,0.2,1,7,119.3
DS2-UHPC-603,960,240,780.5,0,0,234,45,39,0,0,0,0,0.195,1,23,1,1,1,13,0.2,1,7,121.8
DS2-UHPC-604,960,240,773.8,0,0,234,45,58.5,0,0,0,0,0.195,1,23,1,1,1,13,0.2,1,7,124.2
DS2-UHPC-605,960,240,767.2,0,0,234,45,78,0,0,0,0,0.195,1,23,1,1,1,13,0.2,1,7,126.9
DS2-UHPC-606,960,240,754,0,0,234,45,117,0,0,0,0,0.195,1,23,1,1,1,13,0.2,1,7,129.2
DS2-UHPC-607,960,240,740.7,0,0,234,45,156,0,0,0,0,0.195,1,23,1,1,1,13,0.2,1,7,136.6
DS2-UHPC-608,960,240,786.4,0,0,234,45,19.5,0,0,0,0,0.195,1,23,1,1,1,13,0.2,1,7,118.1
DS2-UHPC-609,960,240,779.2,0,0,234,45,39,0,0,0,0,0.195,1,23,1,1,1,13,0.2,1,7,120.2
DS2-UHPC-61,874.9,43.7,1273.4,0,0,202.1,45.9,78,0,0,0,0,0.220008709,1,21,1,1,1,13,0.2,1,7,108.73
DS2-UHPC-610,960,240,771.9,0,0,234,45,58.5,0,0,0,0,0.195,1,23,1,1,1,13,0.2,1,7,122.6
DS2-UHPC-611,960,240,764.7,0,0,234,45,78,0,0,0,0,0.195,1,23,1,1,1,13,0.2,1,7,127.4
DS2-UHPC-612,960,240,720.7,0,0,234,57,117,0,0,0,0,0.195,1,23,1,1,1,13,0.2,1,7,130
DS2-UHPC-613,960,240,706.2,0,0,234,57,156,0,0,0,0,0.195,1,23,1,1,1,13,0.2,1,7,132.4
DS2-UHPC-614,960,240,793.7,0,0,234,45,0,0,0,0,0,0.195,1,23,1,1,0,0,0,1,28,136.6
DS2-UHPC-615,960,240,787.1,0,0,234,45,19.5,0,0,0,0,0.195,1,23,1,1,1,13,0.2,1,28,148.7
DS2-UHPC-616,960,240,780.5,0,0,234,45,39,0,0,0,0,0.195,1,23,1,1,1,13,0.2,1,28,150.1
DS2-UHPC-617,960,240,773.8,0,0,234,45,58.5,0,0,0,0,0.195,1,23,1,1,1,13,0.2,1,28,152.5
DS2-UHPC-618,960,240,767.2,0,0,234,45,78,0,0,0,0,0.195,1,23,1,1,1,13,0.2,1,28,154.8
DS2-UHPC-619,960,240,754,0,0,234,45,117,0,0,0,0,0.195,1,23,1,1,1,13,0.2,1,28,160.6
DS2-UHPC-62,612.4,43.7,1273.4,0,0,202.1,45.9,78,0,0,0,262.5,0.308032312,1,21,1,1,1,13,0.2,1,7,92.62
DS2-UHPC-620,960,240,740.7,0,0,234,45,156,0,0,0,0,0.195,1,23,1,1,1,13,0.2,1,28,162.8
DS2-UHPC-621,960,240,786.4,0,0,234,45,19.5,0,0,0,0,0.195,1,23,1,1,1,13,0.2,1,28,144.5
DS2-UHPC-622,960,240,779.2,0,0,234,45,39,0,0,0,0,0.195,1,23,1,1,1,13,0.2,1,28,148.6
DS2-UHPC-623,960,240,771.9,0,0,234,45,58.5,0,0,0,0,0.195,1,23,1,1,1,13,0.2,1,28,151.8
DS2-UHPC-624,960,240,764.7,0,0,234,45,78,0,0,0,0,0.195,1,23,1,1,1,13,0.2,1,28,154.8
DS2-UHPC-625,960,240,720.7,0,0,234,57,117,0,0,0,0,0.195,1,23,1,1,1,13,0.2,1,28,156.2
DS2-UHPC-626,960,240,706.2,0,0,234,57,156,0,0,0,0,0.195,1,23,1,1,1,13,0.2,1,28,160.1
DS2-UHPC-627,960,240,793.7,0,0,234,45,0,0,0,0,0,0.195,1,23,1,1,0,0,0,1,56,150.1
DS2-UHPC-628,960,240,787.1,0,0,234,45,19.5,0,0,0,0,0.195,1,23,1,1,1,13,0.2,1,56,163.1
DS2-UHPC-629,960,240,780.5,0,0,234,45,39,0,0,0,0,0.195,1,23,1,1,1,13,0.2,1,56,166.2
DS2-UHPC-63,699.9,43.7,1273.4,0,175,202.1,45.9,78,0,0,0,0,0.271785906,1,21,1,1,1,13,0.2,1,7,102.01
DS2-UHPC-630,960,240,773.8,0,0,234,45,58.5,0,0,0,0,0.195,1,23,1,1,1,13,0.2,1,56,167.6
DS2-UHPC-631,960,240,767.2,0,0,234,45,78,0,0,0,0,0.195,1,23,1,1,1,13,0.2,1,56,170.7
DS2-UHPC-632,960,240,754,0,0,234,45,117,0,0,0,0,0.195,1,23,1,1,1,13,0.2,1,56,172.7
DS2-UHPC-633,960,240,740.7,0,0,234,45,156,0,0,0,0,0.195,1,23,1,1,1,13,0.2,1,56,173.2
DS2-UHPC-634,960,240,786.4,0,0,234,45,19.5,0,0,0,0,0.195,1,23,1,1,1,13,0.2,1,56,160.9
DS2-UHPC-635,960,240,779.2,0,0,234,45,39,0,0,0,0,0.195,1,23,1,1,1,13,0.2,1,56,163.3
DS2-UHPC-636,960,240,771.9,0,0,234,45,58.5,0,0,0,0,0.195,1,23,1,1,1,13,0.2,1,56,164.7
DS2-UHPC-637,960,240,764.7,0,0,234,45,78,0,0,0,0,0.195,1,23,1,1,1,13,0.2,1,56,164.9
DS2-UHPC-638,960,240,720.7,0,0,234,57,117,0,0,0,0,0.195,1,23,1,1,1,13,0.2,1,56,165.5
DS2-UHPC-639,960,240,706.2,0,0,234,57,156,0,0,0,0,0.195,1,23,1,1,1,13,0.2,1,56,166.7
DS2-UHPC-64,874.9,43.7,1273.4,0,0,202.1,45.9,117,0,0,0,0,0.220008709,1,21,1,1,1,13,0.2,1,7,110.74
DS2-UHPC-640,960,240,793.7,0,0,234,45,0,0,0,0,0,0.195,1,23,1,1,0,0,0,1,90,156.1
DS2-UHPC-641,960,240,787.1,0,0,234,45,19.5,0,0,0,0,0.195,1,23,1,1,1,13,0.2,1,90,167.8
DS2-UHPC-642,960,240,780.5,0,0,234,45,39,0,0,0,0,0.195,1,23,1,1,1,13,0.2,1,90,169.4
DS2-UHPC-643,960,240,773.8,0,0,234,45,58.5,0,0,0,0,0.195,1,23,1,1,1,13,0.2,1,90,170.5
DS2-UHPC-644,960,240,767.2,0,0,234,45,78,0,0,0,0,0.195,1,23,1,1,1,13,0.2,1,90,173.6
DS2-UHPC-645,960,240,754,0,0,234,45,117,0,0,0,0,0.195,1,23,1,1,1,13,0.2,1,90,176.8
DS2-UHPC-646,960,240,740.7,0,0,234,45,156,0,0,0,0,0.195,1,23,1,1,1,13,0.2,1,90,180.3
DS2-UHPC-647,960,240,786.4,0,0,234,45,19.5,0,0,0,0,0.195,1,23,1,1,1,13,0.2,1,90,165.1
DS2-UHPC-648,960,240,779.2,0,0,234,45,39,0,0,0,0,0.195,1,23,1,1,1,13,0.2,1,90,167.7
DS2-UHPC-649,960,240,771.9,0,0,234,45,58.5,0,0,0,0,0.195,1,23,1,1,1,13,0.2,1,90,167.9
DS2-UHPC-65,612.4,43.7,1273.4,0,0,202.1,45.9,117,0,0,0,262.5,0.308032312,1,21,1,1,1,13,0.2,1,7,100
DS2-UHPC-650,960,240,764.7,0,0,234,45,78,0,0,0,0,0.195,1,23,1,1,1,13,0.2,1,90,169.1
DS2-UHPC-651,960,240,720.7,0,0,234,57,117,0,0,0,0,0.195,1,23,1,1,1,13,0.2,1,90,170.9
DS2-UHPC-652,960,240,706.2,0,0,234,57,156,0,0,0,0,0.195,1,23,1,1,1,13,0.2,1,90,172.5
DS2-UHPC-653,960,240,793.7,0,0,234,45,0,0,0,0,0,0.195,1,23,1,1,0,0,0,1,180,161.3
DS2-UHPC-654,960,240,787.1,0,0,234,45,19.5,0,0,0,0,0.195,1,23,1,1,1,13,0.2,1,180,169.8
DS2-UHPC-655,960,240,780.5,0,0,234,45,39,0,0,0,0,0.195,1,23,1,1,1,13,0.2,1,180,170.9
DS2-UHPC-656,960,240,773.8,0,0,234,45,58.5,0,0,0,0,0.195,1,23,1,1,1,13,0.2,1,180,172.3
DS2-UHPC-657,960,240,767.2,0,0,234,45,78,0,0,0,0,0.195,1,23,1,1,1,13,0.2,1,180,175.2
DS2-UHPC-658,960,240,754,0,0,234,45,117,0,0,0,0,0.195,1,23,1,1,1,13,0.2,1,180,178.1
DS2-UHPC-659,960,240,740.7,0,0,234,45,156,0,0,0,0,0.195,1,23,1,1,1,13,0.2,1,180,182.4
DS2-UHPC-66,699.9,43.7,1273.4,0,175,202.1,45.9,117,0,0,0,0,0.271785906,1,21,1,1,1,13,0.2,1,7,108.73
DS2-UHPC-660,960,240,786.4,0,0,234,45,19.5,0,0,0,0,0.195,1,23,1,1,1,13,0.2,1,180,167.9
DS2-UHPC-661,960,240,779.2,0,0,234,45,39,0,0,0,0,0.195,1,23,1,1,1,13,0.2,1,180,169.1
DS2-UHPC-662,960,240,771.9,0,0,234,45,58.5,0,0,0,0,0.195,1,23,1,1,1,13,0.2,1,180,170.3
DS2-UHPC-663,960,240,764.7,0,0,234,45,78,0,0,0,0,0.195,1,23,1,1,1,13,0.2,1,180,172.5
DS2-UHPC-664,960,240,720.7,0,0,234,57,117,0,0,0,0,0.195,1,23,1,1,1,13,0.2,1,180,174.2
DS2-UHPC-665,960,240,706.2,0,0,234,57,156,0,0,0,0,0.195,1,23,1,1,1,13,0.2,1,180,177.2
DS2-UHPC-666,472,262,1049,0,0,178,21,0,0,315,0,0,0.242506812,1,23,1,1,0,0,0,1,7,94.5
DS2-UHPC-667,472,262,1049,0,0,178,21,156,0,315,0,0,0.242506812,1,23,1,1,1,13,0.2,1,7,115
DS2-UHPC-668,472,262,1049,0,0,178,21,156,0,315,0,0,0.242506812,1,23,1,1,1,13,0.2,1,7,120.9
DS2-UHPC-669,472,262,1049,0,0,178,21,156,0,315,0,0,0.242506812,1,23,1,1,1,13,0.2,1,7,108.8
DS2-UHPC-67,874.9,43.7,1273.4,0,0,202.1,45.9,156,0,0,0,0,0.220008709,1,21,1,1,1,13,0.2,1,7,120.81
DS2-UHPC-670,472,262,1049,0,0,178,21,0,0,315,0,0,0.242506812,1,23,1,1,0,0,0,1,28,98.3
DS2-UHPC-671,472,262,1049,0,0,178,21,156,0,315,0,0,0.242506812,1,23,1,1,1,13,0.2,1,28,134.3
DS2-UHPC-672,472,262,1049,0,0,178,21,156,0,315,0,0,0.242506812,1,23,1,1,1,13,0.2,1,28,143.5
DS2-UHPC-673,472,262,1049,0,0,178,21,156,0,315,0,0,0.242506812,1,23,1,1,1,13,0.2,1,28,127.6
DS2-UHPC-674,472,262,1049,0,0,178,21,156,0,315,0,0,0.242506812,1,23,1,1,1,13,0.2,1,28,123.4
DS2-UHPC-675,472,262,1049,0,0,178,21,156,0,315,0,0,0.242506812,1,23,1,1,1,13,0.2,1,28,120.5
DS2-UHPC-676,680,120,1462,0,0,160,9.59,0,0,0,0,0,0.2,1,23,1,1,0,0,0,1,7,63.7
DS2-UHPC-677,640,160,1446.4,0,0,160,9.6,0,0,0,0,0,0.2,1,23,1,1,0,0,0,1,7,57.4
DS2-UHPC-678,600,200,1434,0,0,160,9.6,0,0,0,0,0,0.2,1,23,1,1,0,0,0,1,7,60.5
DS2-UHPC-679,680,120,1502.8,0,0,144,9.59,0,0,0,0,0,0.18,1,23,1,1,0,0,0,1,7,68.49
DS2-UHPC-68,612.4,43.7,1273.4,0,0,202.1,45.9,156,0,0,0,262.5,0.308032312,1,21,1,1,1,13,0.2,1,7,105.37
DS2-UHPC-680,680,120,1421.2,0,0,176,9.59,0,0,0,0,0,0.22,1,23,1,1,0,0,0,1,7,55.32
DS2-UHPC-681,680,120,1462,0,0,160,11.22,0,0,0,0,0,0.2,1,23,1,1,0,0,0,1,7,63.22
DS2-UHPC-682,680,120,1468.8,0,0,160,8.02,0,0,0,0,0,0.2,1,23,1,1,0,0,0,1,7,58.83
DS2-UHPC-683,765,135,1315.8,0,0,180,10.79,0,0,0,0,0,0.2,1,23,1,1,0,0,0,1,7,66.8
DS2-UHPC-684,720,180,1303.2,0,0,180,10.8,0,0,0,0,0,0.2,1,23,1,1,0,0,0,1,7,69.2
DS2-UHPC-685,675,225,1289.25,0,0,180,10.8,0,0,0,0,0,0.2,1,23,1,1,0,0,0,1,7,64.5
DS2-UHPC-686,720,180,1353.6,0,0,162,10.8,0,0,0,0,0,0.18,1,23,1,1,0,0,0,1,7,72
DS2-UHPC-687,720,180,1260,0,0,198,10.8,0,0,0,0,0,0.22,1,23,1,1,0,0,0,1,7,64.1
DS2-UHPC-688,720,180,1296,0,0,180,12.6,0,0,0,0,0,0.2,1,23,1,1,0,0,0,1,7,70.24
DS2-UHPC-689,720,180,1310.4,0,0,180,9,0,0,0,0,0,0.2,1,23,1,1,0,0,0,1,7,67.61
DS2-UHPC-69,699.9,43.7,1273.4,0,175,202.1,45.9,156,0,0,0,0,0.271785906,1,21,1,1,1,13,0.2,1,7,114.77
DS2-UHPC-690,850,150,1173,0,0,200,11.99,0,0,0,0,0,0.2,1,23,1,1,0,0,0,1,7,72.3
DS2-UHPC-691,800,200,1160,0,0,200,12,0,0,0,0,0,0.2,1,23,1,1,0,0,0,1,7,73.1
DS2-UHPC-692,750,250,1140,0,0,200,12,0,0,0,0,0,0.2,1,23,1,1,0,0,0,1,7,67.6
DS2-UHPC-693,850,150,1224,0,0,180,11.99,0,0,0,0,0,0.18,1,23,1,1,0,0,0,1,7,74.63
DS2-UHPC-694,850,150,1122,0,0,220,11.99,0,0,0,0,0,0.22,1,23,1,1,0,0,0,1,7,67.61
DS2-UHPC-695,850,150,1173,0,0,200,14.03,0,0,0,0,0,0.2,1,23,1,1,0,0,0,1,7,72.88
DS2-UHPC-696,850,150,1181.5,0,0,200,10.03,0,0,0,0,0,0.2,1,23,1,1,0,0,0,1,7,69.37
DS2-UHPC-697,680,120,1462,0,0,160,9.59,0,0,0,0,0,0.2,1,23,1,1,0,0,0,1,28,118.7
DS2-UHPC-698,640,160,1446.4,0,0,160,9.6,0,0,0,0,0,0.2,1,23,1,1,0,0,0,1,28,113.2
DS2-UHPC-699,680,120,1502.8,0,0,144,9.59,0,0,0,0,0,0.18,1,23,1,1,0,0,0,1,28,122.93
DS2-UHPC-7,630,90,1539,0,0,144,18,0,0,180,0,0,0.2,1,20,1,1,0,0,0,1,28,142
DS2-UHPC-70,612.4,43.7,1273.4,0,0,202.1,45.9,195,0,0,0,262.5,0.308032312,1,21,1,1,1,13,0.2,1,7,114.09
DS2-UHPC-700,680,120,1421.2,0,0,176,9.59,0,0,0,0,0,0.22,1,23,1,1,0,0,0,1,28,108.88
DS2-UHPC-701,680,120,1462,0,0,160,11.22,0,0,0,0,0,0.2,1,23,1,1,0,0,0,1,28,122.05
DS2-UHPC-702,680,120,1468.8,0,0,160,8.02,0,0,0,0,0,0.2,1,23,1,1,0,0,0,1,28,111.51
DS2-UHPC-703,765,135,1315.8,0,0,180,10.79,0,0,0,0,0,0.2,1,23,1,1,0,0,0,1,28,122.6
DS2-UHPC-704,720,180,1303.2,0,0,180,10.8,0,0,0,0,0,0.2,1,23,1,1,0,0,0,1,28,124.2
DS2-UHPC-705,675,225,1289.25,0,0,180,10.8,0,0,0,0,0,0.2,1,23,1,1,0,0,0,1,28,123.4
DS2-UHPC-706,720,180,1353.6,0,0,162,10.8,0,0,0,0,0,0.18,1,23,1,1,0,0,0,1,28,128.2
DS2-UHPC-707,720,180,1260,0,0,198,10.8,0,0,0,0,0,0.22,1,23,1,1,0,0,0,1,28,122.05
DS2-UHPC-708,720,180,1296,0,0,180,12.6,0,0,0,0,0,0.2,1,23,1,1,0,0,0,1,28,127.32
DS2-UHPC-709,720,180,1310.4,0,0,180,9,0,0,0,0,0,0.2,1,23,1,1,0,0,0,1,28,125.56
DS2-UHPC-71,699.9,43.7,1273.4,0,175,202.1,45.9,195,0,0,0,0,0.271785906,1,21,1,1,1,13,0.2,1,7,122.82
DS2-UHPC-710,850,150,1173,0,0,200,11.99,0,0,0,0,0,0.2,1,23,1,1,0,0,0,1,28,128.1
DS2-UHPC-711,800,200,1160,0,0,200,12,0,0,0,0,0,0.2,1,23,1,1,0,0,0,1,28,126.6
DS2-UHPC-712,750,250,1140,0,0,200,12,0,0,0,0,0,0.2,1,23,1,1,0,0,0,1,28,125
DS2-UHPC-713,850,150,1224,0,0,180,11.99,0,0,0,0,0,0.18,1,23,1,1,0,0,0,1,28,132.59
DS2-UHPC-714,850,150,1122,0,0,220,11.99,0,0,0,0,0,0.22,1,23,1,1,0,0,0,1,28,122.93
DS2-UHPC-715,850,150,1173,0,0,200,14.03,0,0,0,0,0,0.2,1,23,1,1,0,0,0,1,28,129.95
DS2-UHPC-716,850,150,1181.5,0,0,200,10.03,0,0,0,0,0,0.2,1,23,1,1,0,0,0,1,28,127.32
DS2-UHPC-717,729,182,1150,0,0,182,27,156,0,0,0,0,0.199780461,1,20,1,1,1,13,0.2,1,28,148
DS2-UHPC-718,365,183,1150,0,0,183,17,156,0,365,0,0,0.333941606,1,20,1,1,1,13,0.2,1,28,151
DS2-UHPC-719,480,171,1150,0,0,171,33,156,206,0,0,0,0.262672811,1,20,1,1,1,13,0.2,1,28,157
DS2-UHPC-72,874.9,43.7,1273.4,0,0,202.1,45.9,0,0,0,0,0,0.220008709,1,21,1,1,0,0,0,1,28,100.67
DS2-UHPC-720,480,171,1150,0,0,171,33,156,206,0,0,0,0.262672811,1,210,1,1,1,13,0.2,1,28,172
DS2-UHPC-721,863,216,1079,0,0,177,21.6,0,0,0,0,0,0.164040778,1,23,1,1,0,0,0,1,1,35.68
DS2-UHPC-722,858,216,1079,5.4,0,177,21.6,0,0,0,0,0,0.164804469,1,23,1,1,0,0,0,1,1,42.39
DS2-UHPC-723,852,216,1079,10.8,0,177,21.6,0,0,0,0,0,0.165730337,1,23,1,1,0,0,0,1,1,48.2
DS2-UHPC-724,847,216,1079,16.2,0,177,21.6,0,0,0,0,0,0.166509878,1,23,1,1,0,0,0,1,1,53.38
DS2-UHPC-725,842,216,1079,21.6,0,177,21.6,0,0,0,0,0,0.167296786,1,23,1,1,0,0,0,1,1,53.08
DS2-UHPC-726,863,216,1079,0,0,177,21.6,0,0,0,0,0,0.164040778,1,23,1,1,0,0,0,1,3,75.05
DS2-UHPC-727,858,216,1079,5.4,0,177,21.6,0,0,0,0,0,0.164804469,1,23,1,1,0,0,0,1,3,82.07
DS2-UHPC-728,852,216,1079,10.8,0,177,21.6,0,0,0,0,0,0.165730337,1,23,1,1,0,0,0,1,3,85.12
DS2-UHPC-729,847,216,1079,16.2,0,177,21.6,0,0,0,0,0,0.166509878,1,23,1,1,0,0,0,1,3,87.88
DS2-UHPC-73,612.4,43.7,1273.4,0,0,202.1,45.9,0,0,0,0,262.5,0.308032312,1,21,1,1,0,0,0,1,28,88.59
DS2-UHPC-730,842,216,1079,21.6,0,177,21.6,0,0,0,0,0,0.167296786,1,23,1,1,0,0,0,1,3,82.09
DS2-UHPC-731,863,216,1079,0,0,177,21.6,0,0,0,0,0,0.164040778,1,23,1,1,0,0,0,1,7,92.48
DS2-UHPC-732,858,216,1079,5.4,0,177,21.6,0,0,0,0,0,0.164804469,1,23,1,1,0,0,0,1,7,92.79
DS2-UHPC-733,852,216,1079,10.8,0,177,21.6,0,0,0,0,0,0.165730337,1,23,1,1,0,0,0,1,7,101.64
DS2-UHPC-734,847,216,1079,16.2,0,177,21.6,0,0,0,0,0,0.166509878,1,23,1,1,0,0,0,1,7,106.22
DS2-UHPC-735,842,216,1079,21.6,0,177,21.6,0,0,0,0,0,0.167296786,1,23,1,1,0,0,0,1,7,103.18
DS2-UHPC-736,863,216,1079,0,0,177,21.6,0,0,0,0,0,0.164040778,1,23,1,1,0,0,0,1,28,103.81
DS2-UHPC-737,858,216,1079,5.4,0,177,21.6,0,0,0,0,0,0.164804469,1,23,1,1,0,0,0,1,28,108.09
DS2-UHPC-738,852,216,1079,10.8,0,177,21.6,0,0,0,0,0,0.165730337,1,23,1,1,0,0,0,1,28,113.58
DS2-UHPC-739,847,216,1079,16.2,0,177,21.6,0,0,0,0,0,0.166509878,1,23,1,1,0,0,0,1,28,112.68
DS2-UHPC-74,874.9,43.7,1273.4,0,0,202.1,45.9,39,0,0,0,0,0.220008709,1,21,1,1,1,13,0.2,1,28,115.44
DS2-UHPC-740,842,216,1079,21.6,0,177,21.6,0,0,0,0,0,0.167296786,1,23,1,1,0,0,0,1,28,110.25
DS2-UHPC-741,863,216,1079,0,0,177,21.6,0,0,0,0,0,0.164040778,1,23,1,1,0,0,0,1,28,119.41
DS2-UHPC-742,858,216,1079,5.4,0,177,21.6,0,0,0,0,0,0.164804469,1,23,1,1,0,0,0,1,28,128.26
DS2-UHPC-743,852,216,1079,10.8,0,177,21.6,0,0,0,0,0,0.165730337,1,23,1,1,0,0,0,1,28,129.79
DS2-UHPC-744,847,216,1079,16.2,0,177,21.6,0,0,0,0,0,0.166509878,1,23,1,1,0,0,0,1,28,124
DS2-UHPC-745,842,216,1079,21.6,0,177,21.6,0,0,0,0,0,0.167296786,1,23,1,1,0,0,0,1,28,117.62
DS2-UHPC-746,1251.2,291.3,407.8,0,0,201.4,28.2,0,0,0,0,0,0.130567261,1,23,1,1,0,0,0,1,1,82.81
DS2-UHPC-747,825.8,192.3,444.4,0,0,201.4,10.5,0,0,0,0,486.2,0.197819468,1,23,1,1,0,0,0,1,1,70.14
DS2-UHPC-748,575.6,134,455.7,0,0,201.4,5.1,0,0,0,0,772.2,0.283821871,1,23,1,1,0,0,0,1,1,33.49
DS2-UHPC-749,325.3,75.7,455.4,0,0,201.4,5.2,0,0,0,0,1058.2,0.502244389,1,23,1,1,0,0,0,1,1,28.51
DS2-UHPC-75,612.4,43.7,1273.4,0,0,202.1,45.9,39,0,0,0,262.5,0.308032312,1,21,1,1,1,13,0.2,1,28,100.67
DS2-UHPC-750,1251.2,291.3,407.8,0,0,201.4,28.2,0,0,0,0,0,0.130567261,1,23,1,1,0,0,0,1,3,112.692
DS2-UHPC-751,825.8,192.3,444.4,0,0,201.4,10.5,0,0,0,0,486.2,0.197819468,1,23,1,1,0,0,0,1,3,116.31
DS2-UHPC-752,325.3,75.7,455.4,0,0,201.4,5.2,0,0,0,0,1058.2,0.502244389,1,23,1,1,0,0,0,1,3,54.32
DS2-UHPC-753,1251.2,291.3,407.8,0,0,201.4,28.2,0,0,0,0,0,0.130567261,1,23,1,1,0,0,0,1,7,124.94
DS2-UHPC-754,325.3,75.7,455.4,0,0,201.4,5.2,0,0,0,0,1058.2,0.502244389,1,23,1,1,0,0,0,1,7,75.62
DS2-UHPC-755,1251.2,291.3,407.8,0,0,201.4,28.2,0,0,0,0,0,0.130567261,1,23,1,1,0,0,0,1,14,140.83
DS2-UHPC-756,825.8,192.3,444.4,0,0,201.4,10.5,0,0,0,0,486.2,0.197819468,1,23,1,1,0,0,0,1,14,148.52
DS2-UHPC-757,575.6,134,455.7,0,0,201.4,5.1,0,0,0,0,772.2,0.283821871,1,23,1,1,0,0,0,1,14,142.64
DS2-UHPC-758,325.3,75.7,455.4,0,0,201.4,5.2,0,0,0,0,1058.2,0.502244389,1,23,1,1,0,0,0,1,14,97.84
DS2-UHPC-759,1251.2,291.3,407.8,0,0,201.4,28.2,0,0,0,0,0,0.130567261,1,23,1,1,0,0,0,1,28,147.27
DS2-UHPC-76,699.9,43.7,1273.4,0,175,202.1,45.9,39,0,0,0,0,0.271785906,1,21,1,1,1,13,0.2,1,28,106.71
DS2-UHPC-760,825.8,192.3,444.4,0,0,201.4,10.5,0,0,0,0,486.2,0.197819468,1,23,1,1,0,0,0,1,28,167.18
DS2-UHPC-761,575.6,134,455.7,0,0,201.4,5.1,0,0,0,0,772.2,0.283821871,1,23,1,1,0,0,0,1,28,155.87
DS2-UHPC-762,325.3,75.7,455.4,0,0,201.4,5.2,0,0,0,0,1058.2,0.502244389,1,23,1,1,0,0,0,1,28,113.34
DS2-UHPC-763,1251.2,291.3,407.8,0,0,201.4,28.2,0,0,0,0,0,0.130567261,1,23,1,1,0,0,0,1,56,156.53
DS2-UHPC-764,575.6,134,455.7,0,0,201.4,5.1,0,0,0,0,772.2,0.283821871,1,23,1,1,0,0,0,1,56,171
DS2-UHPC-765,325.3,75.7,455.4,0,0,201.4,5.2,0,0,0,0,1058.2,0.502244389,1,23,1,1,0,0,0,1,56,123.05
DS2-UHPC-766,788.5,433.7,867.4,0,0,160.3,52.6,0,0,0,0,0,0.13115693,1,23,1,1,0,0,0,1,28,195.2
DS2-UHPC-767,788.5,433.7,867.4,0,0,160.3,52.6,156,0,0,0,0,0.13115693,1,23,1,1,1,13,0.2,1,28,220.2
DS2-UHPC-768,788.5,433.7,867.4,0,0,160.3,52.6,156,0,0,0,0,0.13115693,1,23,1,1,1,13,0.2,1,28,209.6
DS2-UHPC-769,788.5,433.7,867.4,0,0,160.3,52.6,156,0,0,0,0,0.13115693,1,23,1,1,1,13,0.2,1,28,201.4
DS2-UHPC-77,874.9,43.7,1273.4,0,0,202.1,45.9,78,0,0,0,0,0.220008709,1,21,1,1,1,13,0.2,1,28,124.83
DS2-UHPC-770,788.5,433.7,867.4,0,0,160.3,52.6,156,0,0,0,0,0.13115693,1,23,1,1,1,13,0.2,1,28,218.4
DS2-UHPC-771,788.5,433.7,867.4,0,0,160.3,52.6,156,0,0,0,0,0.13115693,1,23,1,1,1,13,0.2,1,28,218.5
DS2-UHPC-772,788.5,433.7,867.4,0,0,160.3,52.6,156,0,0,0,0,0.13115693,1,23,1,1,1,13,0.2,1,28,205.1
DS2-UHPC-773,788.5,433.7,867.4,0,0,160.3,52.6,39,0,0,0,0,0.13115693,1,23,1,1,1,13,0.2,1,28,209.4
DS2-UHPC-774,788.5,433.7,867.4,0,0,160.3,52.6,78,0,0,0,0,0.13115693,1,23,1,1,1,13,0.2,1,28,199.6
DS2-UHPC-775,788.5,433.7,867.4,0,0,160.3,52.6,117,0,0,0,0,0.13115693,1,23,1,1,1,13,0.2,1,28,209.7
DS2-UHPC-776,788.5,433.7,867.4,0,0,160.3,52.6,39,0,0,0,0,0.13115693,1,23,1,1,1,13,0.2,1,28,198.6
DS2-UHPC-777,788.5,433.7,867.4,0,0,160.3,52.6,78,0,0,0,0,0.13115693,1,23,1,1,1,13,0.2,1,28,208.4
DS2-UHPC-778,788.5,433.7,867.4,0,0,160.3,52.6,117,0,0,0,0,0.13115693,1,23,1,1,1,13,0.2,1,28,220.5
DS2-UHPC-779,788.5,433.7,867.4,0,0,160.3,52.6,39,0,0,0,0,0.13115693,1,23,1,1,1,13,0.2,1,28,211.2
DS2-UHPC-78,612.4,43.7,1273.4,0,0,202.1,45.9,78,0,0,0,262.5,0.308032312,1,21,1,1,1,13,0.2,1,28,114.09
DS2-UHPC-780,788.5,433.7,867.4,0,0,160.3,52.6,78,0,0,0,0,0.13115693,1,23,1,1,1,13,0.2,1,28,186.7
DS2-UHPC-781,788.5,433.7,867.4,0,0,160.3,52.6,117,0,0,0,0,0.13115693,1,23,1,1,1,13,0.2,1,28,218.1
DS2-UHPC-782,946,71,860,0,0,166,35.76,0,166,0,0,47,0.163225172,1,23,1,1,0,0,0,1,3,120.77
DS2-UHPC-783,784,157,823,0,0,171,39.66,0,0,0,0,235,0.181721573,1,23,1,1,0,0,0,1,3,102.73
DS2-UHPC-784,937,70,851,0,0,164,36.82,78,164,0,0,47,0.16285998,1,23,1,1,1,13,0.2,1,3,108.74
DS2-UHPC-785,777,155,816,0,0,169,40.64,78,0,0,0,233,0.181330472,1,23,1,1,1,13,0.2,1,3,101.09
DS2-UHPC-786,946,71,860,0,0,166,35.76,0,166,0,0,47,0.163225172,1,23,1,1,0,0,0,1,14,131.69
DS2-UHPC-787,784,157,823,0,0,171,39.66,0,0,0,0,235,0.181721573,1,23,1,1,0,0,0,1,14,118.03
DS2-UHPC-788,937,70,851,0,0,164,36.82,78,164,0,0,47,0.16285998,1,23,1,1,1,13,0.2,1,14,123.5
DS2-UHPC-789,777,155,816,0,0,169,40.64,78,0,0,0,233,0.181330472,1,23,1,1,1,13,0.2,1,14,110.93
DS2-UHPC-79,699.9,43.7,1273.4,0,175,202.1,45.9,78,0,0,0,0,0.271785906,1,21,1,1,1,13,0.2,1,28,120.81
DS2-UHPC-790,946,71,860,0,0,166,35.76,0,166,0,0,47,0.163225172,1,23,1,1,0,0,0,1,28,144.81
DS2-UHPC-791,784,157,823,0,0,171,39.66,0,0,0,0,235,0.181721573,1,23,1,1,0,0,0,1,28,127.87
DS2-UHPC-792,937,70,851,0,0,164,36.82,78,164,0,0,47,0.16285998,1,23,1,1,1,13,0.2,1,28,150.82
DS2-UHPC-793,777,155,816,0,0,169,40.64,78,0,0,0,233,0.181330472,1,23,1,1,1,13,0.2,1,28,134.43
DS2-UHPC-794,946,71,860,0,0,166,35.76,0,166,0,0,47,0.163225172,1,23,1,1,0,0,0,1,90,160.66
DS2-UHPC-795,784,157,823,0,0,171,39.66,0,0,0,0,235,0.181721573,1,23,1,1,0,0,0,1,90,150.82
DS2-UHPC-796,937,70,851,0,0,164,36.82,78,164,0,0,47,0.16285998,1,23,1,1,1,13,0.2,1,90,166.67
DS2-UHPC-797,777,155,816,0,0,169,40.64,78,0,0,0,233,0.181330472,1,23,1,1,1,13,0.2,1,90,151.91
DS2-UHPC-798,792,264,1056,0,0,173,21.1,156,0,0,0,0,0.163825758,1,20,1,1,1,13,0.2,1,3,102.86
DS2-UHPC-799,784,261,1045,0,0,171,20.9,234,0,0,0,0,0.163636364,1,20,1,1,1,13,0.2,1,3,106
DS2-UHPC-8,450,90,1539,0,0,144,18,0,0,180,0,180,0.266666667,1,20,1,1,0,0,0,1,28,150
DS2-UHPC-80,874.9,43.7,1273.4,0,0,202.1,45.9,117,0,0,0,0,0.220008709,1,21,1,1,1,13,0.2,1,28,132.22
DS2-UHPC-800,809,270,1079,0,0,177,21.6,0,0,0,0,0,0.164040778,1,20,1,1,0,0,0,1,7,92.77
DS2-UHPC-801,800,267,1067,0,0,175,21.3,78,0,0,0,0,0.164011246,1,20,1,1,1,13,0.2,1,7,110.42
DS2-UHPC-802,792,264,1056,0,0,173,21.1,156,0,0,0,0,0.163825758,1,20,1,1,1,13,0.2,1,7,123.66
DS2-UHPC-803,784,261,1045,0,0,171,20.9,234,0,0,0,0,0.163636364,1,20,1,1,1,13,0.2,1,7,128.07
DS2-UHPC-804,809,270,1079,0,0,177,21.6,0,0,0,0,0,0.164040778,1,20,1,1,0,0,0,1,28,106
DS2-UHPC-805,800,267,1067,0,0,175,21.3,78,0,0,0,0,0.164011246,1,20,1,1,1,13,0.2,1,28,129.96
DS2-UHPC-806,792,264,1056,0,0,173,21.1,156,0,0,0,0,0.163825758,1,20,1,1,1,13,0.2,1,28,150.13
DS2-UHPC-807,784,261,1045,0,0,171,20.9,234,0,0,0,0,0.163636364,1,20,1,1,1,13,0.2,1,28,158.32
DS2-UHPC-808,800,267,1067,0,0,175,21.3,78,0,0,0,0,0.164011246,1,20,1,1,1,13,0.2,1,90,148.87
DS2-UHPC-809,792,264,1056,0,0,173,21.1,156,0,0,0,0,0.163825758,1,20,1,1,1,13,0.2,1,90,161.47
DS2-UHPC-81,612.4,43.7,1273.4,0,0,202.1,45.9,117,0,0,0,262.5,0.308032312,1,21,1,1,1,13,0.2,1,28,126.17
DS2-UHPC-810,784,261,1045,0,0,171,20.9,234,0,0,0,0,0.163636364,1,20,1,1,1,13,0.2,1,90,166.51
DS2-UHPC-82,699.9,43.7,1273.4,0,175,202.1,45.9,117,0,0,0,0,0.271785906,1,21,1,1,1,13,0.2,1,28,130.2
DS2-UHPC-83,874.9,43.7,1273.4,0,0,202.1,45.9,156,0,0,0,0,0.220008709,1,21,1,1,1,13,0.2,1,28,146.31
DS2-UHPC-84,612.4,43.7,1273.4,0,0,202.1,45.9,156,0,0,0,262.5,0.308032312,1,21,1,1,1,13,0.2,1,28,134.23
DS2-UHPC-85,699.9,43.7,1273.4,0,175,202.1,45.9,156,0,0,0,0,0.271785906,1,21,1,1,1,13,0.2,1,28,139.6
DS2-UHPC-86,874.9,43.7,1273.4,0,0,202.1,45.9,195,0,0,0,0,0.220008709,1,21,1,1,1,13,0.2,1,28,155.71
DS2-UHPC-87,612.4,43.7,1273.4,0,0,202.1,45.9,195,0,0,0,262.5,0.308032312,1,21,1,1,1,13,0.2,1,28,141.61
DS2-UHPC-88,699.9,43.7,1273.4,0,175,202.1,45.9,195,0,0,0,0,0.271785906,1,21,1,1,1,13,0.2,1,28,148.32
DS2-UHPC-89,729,124,833,0,397,170,30,156,0,0,0,0,0.1992966,1,23,1,1,1,13,0.2,1,28,166.1
DS2-UHPC-9,270,90,1539,0,0,144,18,0,0,180,0,360,0.4,1,20,1,1,0,0,0,1,28,130
DS2-UHPC-90,401,124,833,0,397,170,30,156,328,0,0,0,0.323809524,1,23,1,1,1,13,0.2,1,28,124.7
DS2-UHPC-91,401,124,833,0,397,170,30,156,0,328,0,0,0.323809524,1,23,1,1,1,13,0.2,1,28,139.4
DS2-UHPC-92,439.5,0,1273.4,0,175.9,175.8,43.9,0,0,0,0,263.7,0.4,1,21,1,1,0,0,0,1,3,49.61
DS2-UHPC-93,435.1,0,1273.4,4.4,175.9,175.8,43.9,0,0,0,0,263.7,0.404045047,1,21,1,1,0,0,0,1,3,50.87
DS2-UHPC-94,430.7,0,1273.4,8.8,175.9,175.8,43.9,0,0,0,0,263.7,0.408172742,1,21,1,1,0,0,0,1,3,54.96
DS2-UHPC-95,426.3,0,1273.4,13.2,175.9,175.8,43.9,0,0,0,0,263.7,0.412385644,1,21,1,1,0,0,0,1,3,56.85
DS2-UHPC-96,421.9,0,1273.4,17.6,175.9,175.8,43.9,0,0,0,0,263.7,0.416686419,1,21,1,1,0,0,0,1,3,57.17
DS2-UHPC-97,417.5,0,1273.4,22,175.9,175.8,43.9,0,0,0,0,263.7,0.421077844,1,21,1,1,0,0,0,1,3,55.91
DS2-UHPC-98,435.1,0,1273.4,4.4,175.9,175.8,43.9,195,0,0,0,263.7,0.404045047,1,21,1,1,1,13,0.2,1,3,70.35
DS2-UHPC-99,430.7,0,1273.4,8.8,175.9,175.8,43.9,195,0,0,0,263.7,0.408172742,1,21,1,1,1,13,0.2,1,3,72.84
DS-UHPC-1,797.78,112.36,1123.63,0,0,224.73,28.09,0,44.95,112.36,56.18,0,0.246918057,1,23,1,1,0,0,0,1,1,68
DS-UHPC-10,797.78,112.36,1123.63,0,0,224.73,28.09,11.9667,44.95,112.36,56.18,0,0.246918057,1,23,1,1,4,18,0.013,1,1,66.5
DS-UHPC-100,922,230,1152,0,0,184,11.52,0,0,0,0,0,0.159722222,1,23,1,1,0,0,0,1,7,109.7
DS-UHPC-101,922,230,1152,0,0,184,11.52,1.844,0,0,0,0,0.159722222,1,23,1,1,4,12,0.018,1,7,112.8
DS-UHPC-102,922,230,1152,0,0,184,11.52,4.61,0,0,0,0,0.159722222,1,23,1,1,4,12,0.018,1,7,115
DS-UHPC-103,922,230,1152,0,0,184,11.52,9.22,0,0,0,0,0.159722222,1,23,1,1,4,12,0.018,1,7,117.9
DS-UHPC-104,922,230,1152,0,0,184,11.52,13.83,0,0,0,0,0.159722222,1,23,1,1,4,12,0.018,1,7,125.1
DS-UHPC-105,922,230,1152,0,0,184,11.52,16.135,0,0,0,0,0.159722222,1,23,1,1,4,12,0.018,1,7,119.3
DS-UHPC-106,922,230,1152,0,0,184,11.52,0,0,0,0,0,0.159722222,1,23,1,1,0,0,0,1,28,156.8
DS-UHPC-107,922,230,1152,0,0,184,11.52,1.844,0,0,0,0,0.159722222,1,23,1,1,4,12,0.018,1,28,158.9
DS-UHPC-108,922,230,1152,0,0,184,11.52,4.61,0,0,0,0,0.159722222,1,23,1,1,4,12,0.018,1,28,163.7
DS-UHPC-109,922,230,1152,0,0,184,11.52,9.22,0,0,0,0,0.159722222,1,23,1,1,4,12,0.018,1,28,167.5
DS-UHPC-11,797.78,112.36,1123.63,0,0,224.73,28.09,11.9667,44.95,112.36,56.18,0,0.246918057,1,23,1,1,4,18,0.013,1,14,108.5
DS-UHPC-110,922,230,1152,0,0,184,11.52,13.83,0,0,0,0,0.159722222,1,23,1,1,4,12,0.018,1,28,168.2
DS-UHPC-111,922,230,1152,0,0,184,11.52,16.135,0,0,0,0,0.159722222,1,23,1,1,4,12,0.018,1,28,163.4
DS-UHPC-112,863,216,1079,0,0,194.22,43.16,0,0,0,0,0,0.18,1,23,1,1,0,0,0,1,28,133.6
DS-UHPC-113,863,216,1079,0,0,194.22,43.16,8.63,0,0,0,0,0.18,1,23,1,1,1,13,0.2,1,28,144.7
DS-UHPC-114,863,216,1079,0,0,194.22,43.16,17.26,0,0,0,0,0.18,1,23,1,1,1,13,0.2,1,28,164.6
DS-UHPC-115,863,216,1079,0,0,194.22,43.16,25.89,0,0,0,0,0.18,1,23,1,1,1,13,0.2,1,28,176.4
DS-UHPC-116,828,207,911,0,248,186.4,21,0,0,0,0,0,0.180096618,1,23,1,1,0,0,0,1,3,103
DS-UHPC-117,828,207,911,0,248,186.4,21,24.84,0,0,0,0,0.180096618,1,23,1,1,1,12,0.2,1,3,136.6
DS-UHPC-118,828,207,911,0,248,186.4,21,8.28,0,0,0,0,0.180096618,1,23,1,1,4,10,0.44,1,3,111.3
DS-UHPC-119,828,207,911,0,248,186.4,21,16.56,0,0,0,0,0.180096618,1,23,1,1,4,10,0.44,1,3,129
DS-UHPC-12,797.78,112.36,1123.63,0,0,224.73,28.09,11.9667,44.95,112.36,56.18,0,0.246918057,1,23,1,1,4,18,0.013,1,28,119.6
DS-UHPC-120,828,207,911,0,248,186.4,21,24.84,0,0,0,0,0.180096618,1,23,1,1,4,10,0.44,1,3,136
DS-UHPC-121,828,207,911,0,248,186.4,21,8.28,0,0,0,0,0.180096618,1,23,1,1,4,10,0.86,1,3,108.3
DS-UHPC-122,828,207,911,0,248,186.4,21,16.56,0,0,0,0,0.180096618,1,23,1,1,4,10,0.86,1,3,112.3
DS-UHPC-123,828,207,911,0,248,186.4,21,24.84,0,0,0,0,0.180096618,1,23,1,1,4,10,0.86,1,3,113.9
DS-UHPC-124,828,207,911,0,248,186.4,21,24.84,0,0,0,0,0.180096618,1,23,1,1,4,20,0.86,1,3,101.5
DS-UHPC-125,828,207,911,0,248,186.4,21,0,0,0,0,0,0.180096618,1,23,1,1,0,0,0,1,7,124.1
DS-UHPC-126,828,207,911,0,248,186.4,21,24.84,0,0,0,0,0.180096618,1,23,1,1,1,12,0.2,1,7,156.8
DS-UHPC-127,828,207,911,0,248,186.4,21,8.28,0,0,0,0,0.180096618,1,23,1,1,4,10,0.44,1,7,135.1
DS-UHPC-128,828,207,911,0,248,186.4,21,16.56,0,0,0,0,0.180096618,1,23,1,1,4,10,0.44,1,7,140.1
DS-UHPC-129,828,207,911,0,248,186.4,21,24.84,0,0,0,0,0.180096618,1,23,1,1,4,10,0.44,1,7,153
DS-UHPC-13,797.78,112.36,1123.63,0,0,224.73,28.09,15.9556,44.95,112.36,56.18,0,0.246918057,1,23,1,1,4,18,0.013,1,1,66.9
DS-UHPC-130,828,207,911,0,248,186.4,21,8.28,0,0,0,0,0.180096618,1,23,1,1,4,10,0.86,1,7,121.8
DS-UHPC-131,828,207,911,0,248,186.4,21,16.56,0,0,0,0,0.180096618,1,23,1,1,4,10,0.86,1,7,123.6
DS-UHPC-132,828,207,911,0,248,186.4,21,24.84,0,0,0,0,0.180096618,1,23,1,1,4,10,0.86,1,7,125.6
DS-UHPC-133,828,207,911,0,248,186.4,21,24.84,0,0,0,0,0.180096618,1,23,1,1,4,20,0.86,1,7,119.3
DS-UHPC-134,828,207,911,0,248,186.4,21,0,0,0,0,0,0.180096618,1,23,1,1,0,0,0,1,28,144.6
DS-UHPC-135,828,207,911,0,248,186.4,21,24.84,0,0,0,0,0.180096618,1,23,1,1,1,12,0.2,1,28,198.9
DS-UHPC-136,828,207,911,0,248,186.4,21,8.28,0,0,0,0,0.180096618,1,23,1,1,4,10,0.44,1,28,155.2
DS-UHPC-137,828,207,911,0,248,186.4,21,16.56,0,0,0,0,0.180096618,1,23,1,1,4,10,0.44,1,28,165.6
DS-UHPC-138,828,207,911,0,248,186.4,21,24.84,0,0,0,0,0.180096618,1,23,1,1,4,10,0.44,1,28,175.3
DS-UHPC-139,828,207,911,0,248,186.4,21,8.28,0,0,0,0,0.180096618,1,23,1,1,4,10,0.86,1,28,150.4
DS-UHPC-14,797.78,112.36,1123.63,0,0,224.73,28.09,15.9556,44.95,112.36,56.18,0,0.246918057,1,23,1,1,4,18,0.013,1,14,108.5
DS-UHPC-140,828,207,911,0,248,186.4,21,16.56,0,0,0,0,0.180096618,1,23,1,1,4,10,0.86,1,28,152.6
DS-UHPC-141,828,207,911,0,248,186.4,21,24.84,0,0,0,0,0.180096618,1,23,1,1,4,10,0.86,1,28,155.1
DS-UHPC-142,828,207,911,0,248,186.4,21,24.84,0,0,0,0,0.180096618,1,23,1,1,4,20,0.86,1,28,148.1
DS-UHPC-143,646,0,1076,0,0,172,10,0,0,430,0,0,0.26625387,1,23,1,1,0,0,0,1,28,115.3
DS-UHPC-144,646,0,1076,0,0,172,10,3.23,0,430,0,0,0.26625387,1,23,1,1,1,13,0.2,1,28,118.8
DS-UHPC-145,646,0,1076,0,0,172,10,6.46,0,430,0,0,0.26625387,1,23,1,1,1,13,0.2,1,28,135.4
DS-UHPC-146,646,0,1076,0,0,172,10,9.69,0,430,0,0,0.26625387,1,23,1,1,1,13,0.2,1,28,138.1
DS-UHPC-147,646,0,1076,0,0,172,10,12.92,0,430,0,0,0.26625387,1,23,1,1,1,13,0.2,1,28,140.8
DS-UHPC-148,646,0,1076,0,0,172,10,16.15,0,430,0,0,0.26625387,1,23,1,1,1,13,0.2,1,28,147.2
DS-UHPC-149,1000,250,1000,0,0,200,50,0,0,0,0,0,0.16,1,23,1,1,0,0,0,1,28,105.5
DS-UHPC-15,797.78,112.36,1123.63,0,0,224.73,28.09,15.9556,44.95,112.36,56.18,0,0.246918057,1,23,1,1,4,18,0.013,1,28,114.8
DS-UHPC-150,1000,250,1000,0,0,200,50,5,0,0,0,0,0.16,1,23,1,1,1,12,0.2,1,28,114.8
DS-UHPC-151,1000,250,1000,0,0,200,50,10,0,0,0,0,0.16,1,23,1,1,1,12,0.2,1,28,129.5
DS-UHPC-152,1000,250,1000,0,0,200,50,15,0,0,0,0,0.16,1,23,1,1,1,12,0.2,1,28,140
DS-UHPC-153,1000,250,1000,0,0,200,50,5,0,0,0,0,0.16,1,23,1,1,4,12,0.018,1,28,151.8
DS-UHPC-154,1000,250,1000,0,0,200,50,10,0,0,0,0,0.16,1,23,1,1,4,12,0.018,1,28,159.6
DS-UHPC-155,1000,250,1000,0,0,200,50,15,0,0,0,0,0.16,1,23,1,1,4,12,0.018,1,28,148.4
DS-UHPC-156,900,108,1000,0,0,161.28,18,0,0,0,0,0,0.16,1,23,1,1,0,0,0,1,28,151
DS-UHPC-157,900,108,1000,0,0,161.28,18,11.25,0,0,0,0,0.16,1,23,1,1,1,35,0.603448276,1,28,154.1
DS-UHPC-158,900,108,1000,0,0,161.28,18,6.21,0,0,0,0,0.16,1,23,1,1,3,48,0.75,1,28,137.8
DS-UHPC-159,900,108,1000,0,0,161.28,18,4.68,0,0,0,0,0.16,1,23,1,1,3,48,0.75,1,28,138.8
DS-UHPC-16,797.78,112.36,1123.63,0,0,224.73,28.09,19.9445,44.95,112.36,56.18,0,0.246918057,1,23,1,1,4,18,0.013,1,1,66.3
DS-UHPC-160,900,108,1000,0,0,161.28,18,3.06,0,0,0,0,0.16,1,23,1,1,3,48,0.75,1,28,125.5
DS-UHPC-161,900,108,1000,0,0,161.28,18,6.21,0,0,0,0,0.16,1,23,1,1,3,54,0.054,1,28,132.7
DS-UHPC-162,900,108,1000,0,0,161.28,18,4.68,0,0,0,0,0.16,1,23,1,1,3,54,0.054,1,28,134.7
DS-UHPC-163,900,108,1000,0,0,161.28,18,3.06,0,0,0,0,0.16,1,23,1,1,3,54,0.054,1,28,139.8
DS-UHPC-164,936,140.4,1170,0,0,224.64,28.08,0,0,0,0,0,0.208695652,1,23,1,1,0,0,0,1,28,140.1
DS-UHPC-165,936,140.4,1170,0,0,224.64,28.08,3.744,0,0,0,0,0.208695652,1,23,1,1,3,12,0.038,1,28,150.3
DS-UHPC-166,936,140.4,1170,0,0,224.64,28.08,7.488,0,0,0,0,0.208695652,1,23,1,1,3,12,0.038,1,28,154.8
DS-UHPC-167,936,140.4,1170,0,0,224.64,28.08,11.232,0,0,0,0,0.208695652,1,23,1,1,3,12,0.038,1,28,160.5
DS-UHPC-168,936,140.4,1170,0,0,224.64,28.08,18.72,0,0,0,0,0.208695652,1,23,1,1,1,13,0.2,1,28,163.8
DS-UHPC-169,833,167,836,0,363,184,24,0,0,0,0,0,0.184,1,23,1,1,0,0,0,1,28,110.6
DS-UHPC-17,797.78,112.36,1123.63,0,0,224.73,28.09,19.9445,44.95,112.36,56.18,0,0.246918057,1,23,1,1,4,18,0.013,1,14,107.9
DS-UHPC-170,833,167,836,0,363,184,24,0,0,0,0,0,0.184,1,23,1,1,0,0,0,1,28,103.3
DS-UHPC-171,833,167,836,0,363,184,24,0,0,0,0,0,0.184,1,23,1,1,0,0,0,1,28,97.2
DS-UHPC-172,833,167,836,0,363,184,24,0,0,0,0,0,0.184,1,23,1,1,0,0,0,1,28,94.6
DS-UHPC-173,833,167,836,0,363,184,24,1.666,0,0,0,0,0.184,1,23,1,1,3,20,0.034,1,28,135.7
DS-UHPC-174,833,167,836,0,363,184,24,1.666,0,0,0,0,0.184,1,23,1,1,3,20,0.034,1,28,135.6
DS-UHPC-175,833,167,836,0,363,184,24,1.666,0,0,0,0,0.184,1,23,1,1,3,20,0.034,1,28,118.7
DS-UHPC-176,833,167,836,0,363,184,24,1.666,0,0,0,0,0.184,1,23,1,1,3,20,0.034,1,28,117.6
DS-UHPC-177,833,167,836,0,363,184,24,3.332,0,0,0,0,0.184,1,23,1,1,3,20,0.034,1,28,118.7
