Repository: Mohamed-Ayman-I/Hybrid-Experimental-and-Machine-Learning-Approach

# Hybrid-Experimental-and-Machine-Learning-Approach
This repository includes all the resources (datasets, and codes) developed for the study title "A Hybrid Experimental and Machine Learning Framework for Designing and Predicting Compressive Strength of Ultra-High-Performance Concrete" authored by Mohamed Ayman, and Prof. Amr ElNemr

This "read me" describes the resources and provides a brief abstract for the work performed.
**All Codes have been developed using "PyCharm 2025.1.2", All Files uploaded as ".py" and ".ipynp"**

File: A) Data/Raw_Dataset.csv (part 3 of 4)
Mix ID,Cement,SF,Sand,NanoSilica,Quartz Powder,Water,Superplasticizer,Fibers,Fly Ash,Slag,MetaK,Lime Powder,Water/Binder Ratio,Curing Type,Curing Temp,Type of Cement,Superplasticizer Base,Fiber Type,Fiber Length,Fiber Diameter,Specimen Type,Testing Age,Compressive Strength
DS-UHPC-178,833,167,836,0,363,184,24,3.332,0,0,0,0,0.184,1,23,1,1,3,20,0.034,1,28,114.7
DS-UHPC-179,833,167,836,0,363,184,24,3.332,0,0,0,0,0.184,1,23,1,1,3,20,0.034,1,28,103.4
DS-UHPC-18,797.78,112.36,1123.63,0,0,224.73,28.09,19.9445,44.95,112.36,56.18,0,0.246918057,1,23,1,1,4,18,0.013,1,28,108.3
DS-UHPC-180,833,167,836,0,363,184,24,3.332,0,0,0,0,0.184,1,23,1,1,3,20,0.034,1,28,91.9
DS-UHPC-181,833,167,836,0,363,184,24,4.998,0,0,0,0,0.184,1,23,1,1,3,20,0.034,1,28,112.3
DS-UHPC-182,833,167,836,0,363,184,24,4.998,0,0,0,0,0.184,1,23,1,1,3,20,0.034,1,28,109.9
DS-UHPC-183,833,167,836,0,363,184,24,4.998,0,0,0,0,0.184,1,23,1,1,3,20,0.034,1,28,102.1
DS-UHPC-184,833,167,836,0,363,184,24,4.998,0,0,0,0,0.184,1,23,1,1,3,20,0.034,1,28,101.1
DS-UHPC-185,875,150,1100,0,0,180,35,6.5625,0,0,0,0,0.175609756,1,23,1,1,4,24,0.023,1,28,129.8
DS-UHPC-186,875,150,1100,0,0,180,35,6.5625,0,0,0,0,0.175609756,1,23,1,1,4,24,0.023,1,28,130.8
DS-UHPC-187,875,150,1100,0,0,180,35,6.5625,0,0,0,0,0.175609756,1,23,1,1,4,24,0.023,1,28,134.9
DS-UHPC-188,875,150,1100,0,0,180,35,8.75,0,0,0,0,0.175609756,1,23,1,1,4,24,0.023,1,28,130.1
DS-UHPC-189,875,150,1100,0,0,180,35,8.75,0,0,0,0,0.175609756,1,23,1,1,4,24,0.023,1,28,125.4
DS-UHPC-19,797.78,112.36,1123.63,0,0,224.73,28.09,3.9889,44.95,112.36,56.18,0,0.246918057,1,23,1,1,3,10,0.023,1,1,72.7
DS-UHPC-190,875,150,1100,0,0,180,35,8.75,0,0,0,0,0.175609756,1,23,1,1,4,24,0.023,1,28,135.1
DS-UHPC-191,683.9,205.2,1025.9,0,218.8,177,8,0,0,0,0,0,0.199077719,1,23,1,1,0,0,0,1,28,99.9
DS-UHPC-192,670.12,201,1005.18,0,214.4,174.23,13.07,10.0518,0,0,0,0,0.200006888,1,23,1,1,5,10,0.01,1,28,106.3
DS-UHPC-193,665.23,199.58,997.9,0,212.88,172.97,12.97,14.63506,0,0,0,0,0.200009251,1,23,1,1,5,10,0.01,1,28,111.5
DS-UHPC-194,701.8,0,1052.7,0,224.6,182.5,12.77,0,0,0,210.5,0,0.260045597,1,23,1,1,0,0,0,1,28,95.7
DS-UHPC-195,687.57,0,1031,0,220,178.8,17.9,10.31355,0,0,206.27,0,0.26004625,1,23,1,1,5,10,0.01,1,28,106.3
DS-UHPC-196,681.43,0,1022,0,218,177,19.5,14.99146,0,0,204.4,0,0.259747883,1,23,1,1,5,10,0.01,1,28,99.9
DS-UHPC-197,998.8,176.25,1010.1,0,0,141,75.2,0,0,0,0,0,0.119994894,1,23,1,1,0,0,0,1,7,137.9
DS-UHPC-198,998.8,176.25,991.1,0,0,141,77.6,4.994,0,0,0,0,0.119994894,1,23,1,1,5,13,0.018,1,7,142.4
DS-UHPC-199,998.8,176.25,975,0,0,141,78.7,9.988,0,0,0,0,0.119994894,1,23,1,1,5,13,0.018,1,7,146.1
DS-UHPC-2,797.78,112.36,1123.63,0,0,224.73,28.09,0,44.95,112.36,56.18,0,0.246918057,1,23,1,1,0,0,0,1,14,106.2
DS-UHPC-20,797.78,112.36,1123.63,0,0,224.73,28.09,3.9889,44.95,112.36,56.18,0,0.246918057,1,23,1,1,3,10,0.023,1,14,108.3
DS-UHPC-200,998.8,176.25,954.5,0,0,141,81.7,14.982,0,0,0,0,0.119994894,1,23,1,1,5,13,0.018,1,7,151.7
DS-UHPC-201,998.8,176.25,942.7,0,0,141,82.8,19.976,0,0,0,0,0.119994894,1,23,1,1,5,13,0.018,1,7,151.1
DS-UHPC-202,998.8,176.25,920.8,0,0,141,84.6,24.97,0,0,0,0,0.119994894,1,23,1,1,5,13,0.018,1,7,151.3
DS-UHPC-203,998.8,176.25,898.7,0,0,141,88.2,29.964,0,0,0,0,0.119994894,1,23,1,1,5,13,0.018,1,7,151.3
DS-UHPC-204,998.8,176.25,1013.9,0,0,164.5,49.4,0,0,0,0,0,0.139994043,1,23,1,1,0,0,0,1,7,129
DS-UHPC-205,998.8,176.25,998,0,0,164.5,49.4,4.994,0,0,0,0,0.139994043,1,23,1,1,5,13,0.018,1,7,131.6
DS-UHPC-206,998.8,176.25,981.9,0,0,164.5,50.5,9.988,0,0,0,0,0.139994043,1,23,1,1,5,13,0.018,1,7,137.6
DS-UHPC-207,998.8,176.25,962.9,0,0,164.5,52.9,14.982,0,0,0,0,0.139994043,1,23,1,1,5,13,0.018,1,7,143.5
DS-UHPC-208,998.8,176.25,946.8,0,0,164.5,54.1,19.976,0,0,0,0,0.139994043,1,23,1,1,5,13,0.018,1,7,143.2
DS-UHPC-209,998.8,176.25,930.6,0,0,164.5,55.2,24.97,0,0,0,0,0.139994043,1,23,1,1,5,13,0.018,1,7,143.2
DS-UHPC-21,797.78,112.36,1123.63,0,0,224.73,28.09,3.9889,44.95,112.36,56.18,0,0.246918057,1,23,1,1,3,10,0.023,1,28,126.8
DS-UHPC-210,998.8,176.25,900.1,0,0,164.5,62.3,29.964,0,0,0,0,0.139994043,1,23,1,1,5,13,0.018,1,7,143
DS-UHPC-211,998.8,176.25,1010.1,0,0,141,75.2,0,0,0,0,0,0.119994894,1,23,1,1,0,0,0,1,14,153.3
DS-UHPC-212,998.8,176.25,991.1,0,0,141,77.6,4.994,0,0,0,0,0.119994894,1,23,1,1,5,13,0.018,1,14,157.5
DS-UHPC-213,998.8,176.25,975,0,0,141,78.7,9.988,0,0,0,0,0.119994894,1,23,1,1,5,13,0.018,1,14,162
DS-UHPC-214,998.8,176.25,954.5,0,0,141,81.7,14.982,0,0,0,0,0.119994894,1,23,1,1,5,13,0.018,1,14,164.3
DS-UHPC-215,998.8,176.25,942.7,0,0,141,82.8,19.976,0,0,0,0,0.119994894,1,23,1,1,5,13,0.018,1,14,164.2
DS-UHPC-216,998.8,176.25,920.8,0,0,141,84.6,24.97,0,0,0,0,0.119994894,1,23,1,1,5,13,0.018,1,14,164.2
DS-UHPC-217,998.8,176.25,898.7,0,0,141,88.2,29.964,0,0,0,0,0.119994894,1,23,1,1,5,13,0.018,1,14,163.8
DS-UHPC-218,998.8,176.25,1013.9,0,0,164.5,49.4,0,0,0,0,0,0.139994043,1,23,1,1,0,0,0,1,14,146.1
DS-UHPC-219,998.8,176.25,998,0,0,164.5,49.4,4.994,0,0,0,0,0.139994043,1,23,1,1,5,13,0.018,1,14,147.5
DS-UHPC-22,797.78,112.36,1123.63,0,0,224.73,28.09,7.9778,44.95,112.36,56.18,0,0.246918057,1,23,1,1,3,10,0.023,1,1,72.1
DS-UHPC-220,998.8,176.25,981.9,0,0,164.5,50.5,9.988,0,0,0,0,0.139994043,1,23,1,1,5,13,0.018,1,14,152
DS-UHPC-221,998.8,176.25,962.9,0,0,164.5,52.9,14.982,0,0,0,0,0.139994043,1,23,1,1,5,13,0.018,1,14,158.7
DS-UHPC-222,998.8,176.25,946.8,0,0,164.5,54.1,19.976,0,0,0,0,0.139994043,1,23,1,1,5,13,0.018,1,14,158.4
DS-UHPC-223,998.8,176.25,930.6,0,0,164.5,55.2,24.97,0,0,0,0,0.139994043,1,23,1,1,5,13,0.018,1,14,158.2
DS-UHPC-224,998.8,176.25,900.1,0,0,164.5,62.3,29.964,0,0,0,0,0.139994043,1,23,1,1,5,13,0.018,1,14,158.2
DS-UHPC-225,998.8,176.25,1010.1,0,0,141,75.2,0,0,0,0,0,0.119994894,1,23,1,1,0,0,0,1,28,167.6
DS-UHPC-226,998.8,176.25,991.1,0,0,141,77.6,4.994,0,0,0,0,0.119994894,1,23,1,1,5,13,0.018,1,28,169.1
DS-UHPC-227,998.8,176.25,975,0,0,141,78.7,9.988,0,0,0,0,0.119994894,1,23,1,1,5,13,0.018,1,28,181
DS-UHPC-228,998.8,176.25,954.5,0,0,141,81.7,14.982,0,0,0,0,0.119994894,1,23,1,1,5,13,0.018,1,28,184.4
DS-UHPC-229,998.8,176.25,942.7,0,0,141,82.8,19.976,0,0,0,0,0.119994894,1,23,1,1,5,13,0.018,1,28,183.5
DS-UHPC-23,797.78,112.36,1123.63,0,0,224.73,28.09,7.9778,44.95,112.36,56.18,0,0.246918057,1,23,1,1,3,10,0.023,1,14,105.3
DS-UHPC-230,998.8,176.25,920.8,0,0,141,84.6,24.97,0,0,0,0,0.119994894,1,23,1,1,5,13,0.018,1,28,183.5
DS-UHPC-231,998.8,176.25,898.7,0,0,141,88.2,29.964,0,0,0,0,0.119994894,1,23,1,1,5,13,0.018,1,28,183.4
DS-UHPC-232,998.8,176.25,1013.9,0,0,164.5,49.4,0,0,0,0,0,0.139994043,1,23,1,1,0,0,0,1,28,162.2
DS-UHPC-233,998.8,176.25,998,0,0,164.5,49.4,4.994,0,0,0,0,0.139994043,1,23,1,1,5,13,0.018,1,28,164.5
DS-UHPC-234,998.8,176.25,981.9,0,0,164.5,50.5,9.988,0,0,0,0,0.139994043,1,23,1,1,5,13,0.018,1,28,178.6
DS-UHPC-235,998.8,176.25,962.9,0,0,164.5,52.9,14.982,0,0,0,0,0.139994043,1,23,1,1,5,13,0.018,1,28,180.1
DS-UHPC-236,998.8,176.25,946.8,0,0,164.5,54.1,19.976,0,0,0,0,0.139994043,1,23,1,1,5,13,0.018,1,28,180.1
DS-UHPC-237,998.8,176.25,930.6,0,0,164.5,55.2,24.97,0,0,0,0,0.139994043,1,23,1,1,5,13,0.018,1,28,180.1
DS-UHPC-238,998.8,176.25,900.1,0,0,164.5,62.3,29.964,0,0,0,0,0.139994043,1,23,1,1,5,13,0.018,1,28,179.9
DS-UHPC-239,850,212.5,935,0,255,212.5,21.2,0,0,0,0,0,0.2,1,23,1,1,0,0,0,1,28,144.6
DS-UHPC-24,797.78,112.36,1123.63,0,0,224.73,28.09,7.9778,44.95,112.36,56.18,0,0.246918057,1,23,1,1,3,10,0.023,1,28,121
DS-UHPC-240,850,212.5,935,0,255,212.5,21.2,0.85,0,0,0,0,0.2,1,23,1,1,4,9,0.013,1,28,149.8
DS-UHPC-241,850,212.5,935,0,255,212.5,21.2,2.55,0,0,0,0,0.2,1,23,1,1,4,9,0.013,1,28,153.2
DS-UHPC-242,850,212.5,935,0,255,212.5,21.2,4.25,0,0,0,0,0.2,1,23,1,1,4,9,0.013,1,28,141.7
DS-UHPC-243,850,212.5,935,0,255,212.5,21.2,5.95,0,0,0,0,0.2,1,23,1,1,4,9,0.013,1,28,137.1
DS-UHPC-244,850,212.5,935,0,255,212.5,21.2,2.55,0,0,0,0,0.2,1,23,1,1,3,9,0.017,1,28,138.9
DS-UHPC-245,850,212.5,935,0,255,212.5,21.2,25.5,0,0,0,0,0.2,1,23,1,1,4,10,0.4,1,28,148.6
DS-UHPC-246,850,212.5,935,0,255,212.5,21.2,25.5,0,0,0,0,0.2,1,23,1,1,3,15,0.6,1,28,165
DS-UHPC-247,853,170.6,1023.6,0,255.9,196.19,29.86,0,0,0,0,0,0.191666667,1,23,1,1,0,0,0,1,7,137.9
DS-UHPC-248,853,170.6,1023.6,0,255.9,196.19,29.86,0,0,0,0,0,0.191666667,1,23,1,1,0,0,0,1,14,149.5
DS-UHPC-249,853,170.6,1023.6,0,255.9,196.19,29.86,0,0,0,0,0,0.191666667,1,23,1,1,0,0,0,1,28,158.9
DS-UHPC-25,797.78,112.36,1123.63,0,0,224.73,28.09,11.9667,44.95,112.36,56.18,0,0.246918057,1,23,1,1,3,10,0.023,1,1,70.1
DS-UHPC-250,853,170.6,1023.6,0,255.9,196.19,29.86,0,0,0,0,0,0.191666667,1,23,1,1,0,0,0,1,56,168.4
DS-UHPC-251,853,170.6,1023.6,0,255.9,196.19,29.86,8.53,0,0,0,0,0.191666667,1,23,1,1,1,8,0.2,1,7,142.1
DS-UHPC-252,853,170.6,1023.6,0,255.9,196.19,29.86,8.53,0,0,0,0,0.191666667,1,23,1,1,1,8,0.2,1,14,154.7
DS-UHPC-253,853,170.6,1023.6,0,255.9,196.19,29.86,8.53,0,0,0,0,0.191666667,1,23,1,1,1,8,0.2,1,28,164.2
DS-UHPC-254,853,170.6,1023.6,0,255.9,196.19,29.86,8.53,0,0,0,0,0.191666667,1,23,1,1,1,8,0.2,1,56,173.7
DS-UHPC-255,853,170.6,1023.6,0,255.9,196.19,29.86,25.59,0,0,0,0,0.191666667,1,23,1,1,1,8,0.2,1,7,149.5
DS-UHPC-256,853,170.6,1023.6,0,255.9,196.19,29.86,25.59,0,0,0,0,0.191666667,1,23,1,1,1,8,0.2,1,14,162.1
DS-UHPC-257,853,170.6,1023.6,0,255.9,196.19,29.86,25.59,0,0,0,0,0.191666667,1,23,1,1,1,8,0.2,1,28,172.6
DS-UHPC-258,853,170.6,1023.6,0,255.9,196.19,29.86,25.59,0,0,0,0,0.191666667,1,23,1,1,1,8,0.2,1,56,183.2
DS-UHPC-259,853,170.6,1023.6,0,255.9,196.19,29.86,51.18,0,0,0,0,0.191666667,1,23,1,1,1,8,0.2,1,7,155.8
DS-UHPC-26,797.78,112.36,1123.63,0,0,224.73,28.09,11.9667,44.95,112.36,56.18,0,0.246918057,1,23,1,1,3,10,0.023,1,14,106.3
DS-UHPC-260,853,170.6,1023.6,0,255.9,196.19,29.86,51.18,0,0,0,0,0.191666667,1,23,1,1,1,8,0.2,1,14,168.4
DS-UHPC-261,853,170.6,1023.6,0,255.9,196.19,29.86,51.18,0,0,0,0,0.191666667,1,23,1,1,1,8,0.2,1,28,180
DS-UHPC-262,853,170.6,1023.6,0,255.9,196.19,29.86,51.18,0,0,0,0,0.191666667,1,23,1,1,1,8,0.2,1,56,190.5
DS-UHPC-263,853,170.6,1023.6,0,255.9,196.19,29.86,8.53,0,0,0,0,0.191666667,1,23,1,1,1,12,0.2,1,7,142.1
DS-UHPC-264,853,170.6,1023.6,0,255.9,196.19,29.86,8.53,0,0,0,0,0.191666667,1,23,1,1,1,12,0.2,1,14,156.8
DS-UHPC-265,853,170.6,1023.6,0,255.9,196.19,29.86,8.53,0,0,0,0,0.191666667,1,23,1,1,1,12,0.2,1,28,166.3
DS-UHPC-266,853,170.6,1023.6,0,255.9,196.19,29.86,8.53,0,0,0,0,0.191666667,1,23,1,1,1,12,0.2,1,56,173.7
DS-UHPC-267,853,170.6,1023.6,0,255.9,196.19,29.86,25.59,0,0,0,0,0.191666667,1,23,1,1,1,12,0.2,1,7,148.4
DS-UHPC-268,853,170.6,1023.6,0,255.9,196.19,29.86,25.59,0,0,0,0,0.191666667,1,23,1,1,1,12,0.2,1,14,163.2
DS-UHPC-269,853,170.6,1023.6,0,255.9,196.19,29.86,25.59,0,0,0,0,0.191666667,1,23,1,1,1,12,0.2,1,28,174.7
DS-UHPC-27,797.78,112.36,1123.63,0,0,224.73,28.09,11.9667,44.95,112.36,56.18,0,0.246918057,1,23,1,1,3,10,0.023,1,28,119.7
DS-UHPC-270,853,170.6,1023.6,0,255.9,196.19,29.86,25.59,0,0,0,0,0.191666667,1,23,1,1,1,12,0.2,1,56,185.3
DS-UHPC-271,853,170.6,1023.6,0,255.9,196.19,29.86,51.18,0,0,0,0,0.191666667,1,23,1,1,1,12,0.2,1,7,154.7
DS-UHPC-272,853,170.6,1023.6,0,255.9,196.19,29.86,51.18,0,0,0,0,0.191666667,1,23,1,1,1,12,0.2,1,14,167.4
DS-UHPC-273,853,170.6,1023.6,0,255.9,196.19,29.86,51.18,0,0,0,0,0.191666667,1,23,1,1,1,12,0.2,1,28,182.1
DS-UHPC-274,853,170.6,1023.6,0,255.9,196.19,29.86,51.18,0,0,0,0,0.191666667,1,23,1,1,1,12,0.2,1,56,193.7
DS-UHPC-275,853,170.6,1023.6,0,255.9,196.19,29.86,8.53,0,0,0,0,0.191666667,1,23,1,1,1,16,0.2,1,7,144.2
DS-UHPC-276,853,170.6,1023.6,0,255.9,196.19,29.86,8.53,0,0,0,0,0.191666667,1,23,1,1,1,16,0.2,1,14,155.8
DS-UHPC-277,853,170.6,1023.6,0,255.9,196.19,29.86,8.53,0,0,0,0,0.191666667,1,23,1,1,1,16,0.2,1,28,167.4
DS-UHPC-278,853,170.6,1023.6,0,255.9,196.19,29.86,8.53,0,0,0,0,0.191666667,1,23,1,1,1,16,0.2,1,56,175.8
DS-UHPC-279,853,170.6,1023.6,0,255.9,196.19,29.86,25.59,0,0,0,0,0.191666667,1,23,1,1,1,16,0.2,1,7,150.5
DS-UHPC-28,797.78,112.36,1123.63,0,0,224.73,28.09,15.9556,44.95,112.36,56.18,0,0.246918057,1,23,1,1,3,10,0.023,1,1,68.5
DS-UHPC-280,853,170.6,1023.6,0,255.9,196.19,29.86,25.59,0,0,0,0,0.191666667,1,23,1,1,1,16,0.2,1,14,160
DS-UHPC-281,853,170.6,1023.6,0,255.9,196.19,29.86,25.59,0,0,0,0,0.191666667,1,23,1,1,1,16,0.2,1,28,173.7
DS-UHPC-282,853,170.6,1023.6,0,255.9,196.19,29.86,25.59,0,0,0,0,0.191666667,1,23,1,1,1,16,0.2,1,56,184.2
DS-UHPC-283,853,170.6,1023.6,0,255.9,196.19,29.86,51.18,0,0,0,0,0.191666667,1,23,1,1,1,16,0.2,1,7,156.8
DS-UHPC-284,853,170.6,1023.6,0,255.9,196.19,29.86,51.18,0,0,0,0,0.191666667,1,23,1,1,1,16,0.2,1,14,171.6
DS-UHPC-285,853,170.6,1023.6,0,255.9,196.19,29.86,51.18,0,0,0,0,0.191666667,1,23,1,1,1,16,0.2,1,28,178.9
DS-UHPC-286,853,170.6,1023.6,0,255.9,196.19,29.86,51.18,0,0,0,0,0.191666667,1,23,1,1,1,16,0.2,1,56,194.7
DS-UHPC-287,890,0,1401.2,0,0,178,30.2,0,0,0,0,0,0.2,1,23,1,1,0,0,0,1,1,67.2
DS-UHPC-288,890,0,1401.2,0,0,178,30.2,0,0,0,0,0,0.2,1,23,1,1,0,0,0,1,1,83.6
DS-UHPC-289,845.5,44.5,1401.2,0,0,178,30.2,0,0,0,0,0,0.2,1,23,1,1,0,0,0,1,1,83.9
DS-UHPC-29,797.78,112.36,1123.63,0,0,224.73,28.09,15.9556,44.95,112.36,56.18,0,0.246918057,1,23,1,1,3,10,0.023,1,14,105.7
DS-UHPC-290,801,89,1401.2,0,0,178,30.2,0,0,0,0,0,0.2,1,23,1,1,0,0,0,1,1,85.8
DS-UHPC-291,756.5,133.5,1401.2,0,0,178,30.2,0,0,0,0,0,0.2,1,23,1,1,0,0,0,1,1,83.2
DS-UHPC-292,712,178,1401.2,0,0,178,30.2,0,0,0,0,0,0.2,1,23,1,1,0,0,0,1,1,68.1
DS-UHPC-293,845.5,44.5,1401.2,0,0,178,30.2,0,0,0,0,0,0.2,1,23,1,1,0,0,0,1,1,88.4
DS-UHPC-294,712,0,1401.2,0,0,178,30.2,0,178,0,0,0,0.25,1,23,1,1,0,0,0,1,1,60.2
DS-UHPC-295,667.5,44.5,1401.2,0,0,178,30.2,0,178,0,0,0,0.25,1,23,1,1,0,0,0,1,1,62
DS-UHPC-296,1009,0,1456.8,0,0,201.8,34.2,0,0,0,0,0,0.2,1,23,1,1,0,0,0,1,1,82.6
DS-UHPC-297,1009,0,1456.8,0,0,201.8,34.2,0,0,0,0,0,0.2,1,23,1,1,0,0,0,1,1,81.3
DS-UHPC-298,958.55,50.45,1456.8,0,0,201.8,34.2,0,0,0,0,0,0.2,1,23,1,1,0,0,0,1,1,96.4
DS-UHPC-299,756.75,50.45,1456.8,0,0,201.8,34.2,0,201.8,0,0,0,0.25,1,23,1,1,0,0,0,1,1,59.8
DS-UHPC-3,797.78,112.36,1123.63,0,0,224.73,28.09,0,44.95,112.36,56.18,0,0.246918057,1,23,1,1,0,0,0,1,28,120.4
DS-UHPC-30,797.78,112.36,1123.63,0,0,224.73,28.09,15.9556,44.95,112.36,56.18,0,0.246918057,1,23,1,1,3,10,0.023,1,28,117.7
DS-UHPC-300,890,0,1401.2,0,0,178,30.2,0,0,0,0,0,0.2,1,23,1,1,0,0,0,1,1,68.6
DS-UHPC-301,890,0,1401.2,0,0,178,30.2,0,0,0,0,0,0.2,1,23,1,1,0,0,0,1,1,81.4
DS-UHPC-302,845.5,44.5,1401.2,0,0,178,30.2,0,0,0,0,0,0.2,1,23,1,1,0,0,0,1,1,85
DS-UHPC-303,801,89,1401.2,0,0,178,30.2,0,0,0,0,0,0.2,1,23,1,1,0,0,0,1,1,87.9
DS-UHPC-304,756.5,133.5,1401.2,0,0,178,30.2,0,0,0,0,0,0.2,1,23,1,1,0,0,0,1,1,80.2
DS-UHPC-305,712,178,1401.2,0,0,178,30.2,0,0,0,0,0,0.2,1,23,1,1,0,0,0,1,1,72.9
DS-UHPC-306,845.5,44.5,1401.2,0,0,178,30.2,0,0,0,0,0,0.2,1,23,1,1,0,0,0,1,1,89.3
DS-UHPC-307,712,0,1401.2,0,0,178,30.2,0,178,0,0,0,0.25,1,23,1,1,0,0,0,1,1,62.4
DS-UHPC-308,667.5,44.5,1401.2,0,0,178,30.2,0,178,0,0,0,0.25,1,23,1,1,0,0,0,1,1,60.1
DS-UHPC-309,1009,0,1456.8,0,0,201.8,34.2,0,0,0,0,0,0.2,1,23,1,1,0,0,0,1,1,85.2
DS-UHPC-31,797.78,112.36,1123.63,0,0,224.73,28.09,19.9445,44.95,112.36,56.18,0,0.246918057,1,23,1,1,3,10,0.023,1,1,65.2
DS-UHPC-310,1009,0,1456.8,0,0,201.8,34.2,0,0,0,0,0,0.2,1,23,1,1,0,0,0,1,1,87.5
DS-UHPC-311,958.55,50.45,1456.8,0,0,201.8,34.2,0,0,0,0,0,0.2,1,23,1,1,0,0,0,1,1,93.7
DS-UHPC-312,756.75,50.45,1456.8,0,0,201.8,34.2,0,201.8,0,0,0,0.25,1,23,1,1,0,0,0,1,1,62
DS-UHPC-313,890,0,1401.2,0,0,178,30.2,0,0,0,0,0,0.2,1,23,1,1,0,0,0,1,1,68.6
DS-UHPC-314,890,0,1401.2,0,0,178,30.2,0,0,0,0,0,0.2,1,23,1,1,0,0,0,1,1,79.9
DS-UHPC-315,845.5,44.5,1401.2,0,0,178,30.2,0,0,0,0,0,0.2,1,23,1,1,0,0,0,1,1,84.8
DS-UHPC-316,801,89,1401.2,0,0,178,30.2,0,0,0,0,0,0.2,1,23,1,1,0,0,0,1,1,88.6
DS-UHPC-317,756.5,133.5,1401.2,0,0,178,30.2,0,0,0,0,0,0.2,1,23,1,1,0,0,0,1,1,81
DS-UHPC-318,712,178,1401.2,0,0,178,30.2,0,0,0,0,0,0.2,1,23,1,1,0,0,0,1,1,74.2
DS-UHPC-319,845.5,44.5,1401.2,0,0,178,30.2,0,0,0,0,0,0.2,1,23,1,1,0,0,0,1,1,91.9
DS-UHPC-32,797.78,112.36,1123.63,0,0,224.73,28.09,19.9445,44.95,112.36,56.18,0,0.246918057,1,23,1,1,3,10,0.023,1,14,103.4
DS-UHPC-320,712,0,1401.2,0,0,178,30.2,0,178,0,0,0,0.25,1,23,1,1,0,0,0,1,1,63.5
DS-UHPC-321,667.5,44.5,1401.2,0,0,178,30.2,0,178,0,0,0,0.25,1,23,1,1,0,0,0,1,1,60.9
DS-UHPC-322,1009,0,1456.8,0,0,201.8,34.2,0,0,0,0,0,0.2,1,23,1,1,0,0,0,1,1,84.4
DS-UHPC-323,1009,0,1456.8,0,0,201.8,34.2,0,0,0,0,0,0.2,1,23,1,1,0,0,0,1,1,84.8
DS-UHPC-324,958.55,50.45,1456.8,0,0,201.8,34.2,0,0,0,0,0,0.2,1,23,1,1,0,0,0,1,1,92.5
DS-UHPC-325,756.75,50.45,1456.8,0,0,201.8,34.2,0,201.8,0,0,0,0.25,1,23,1,1,0,0,0,1,1,61.3
DS-UHPC-326,890,0,1401.2,0,0,178,30.2,0,0,0,0,0,0.2,1,23,1,1,0,0,0,1,7,111.3
DS-UHPC-327,890,0,1401.2,0,0,178,30.2,0,0,0,0,0,0.2,1,23,1,1,0,0,0,1,7,112.2
DS-UHPC-328,845.5,44.5,1401.2,0,0,178,30.2,0,0,0,0,0,0.2,1,23,1,1,0,0,0,1,7,120.9
DS-UHPC-329,801,89,1401.2,0,0,178,30.2,0,0,0,0,0,0.2,1,23,1,1,0,0,0,1,7,117.3
DS-UHPC-33,797.78,112.36,1123.63,0,0,224.73,28.09,19.9445,44.95,112.36,56.18,0,0.246918057,1,23,1,1,3,10,0.023,1,28,109.9
DS-UHPC-330,756.5,133.5,1401.2,0,0,178,30.2,0,0,0,0,0,0.2,1,23,1,1,0,0,0,1,7,112.6
DS-UHPC-331,712,178,1401.2,0,0,178,30.2,0,0,0,0,0,0.2,1,23,1,1,0,0,0,1,7,110.6
DS-UHPC-332,845.5,44.5,1401.2,0,0,178,30.2,0,0,0,0,0,0.2,1,23,1,1,0,0,0,1,7,118.3
DS-UHPC-333,712,0,1401.2,0,0,178,30.2,0,178,0,0,0,0.25,1,23,1,1,0,0,0,1,7,115.6
DS-UHPC-334,623,0,1401.2,0,0,178,30.2,0,267,0,0,0,0.285714286,1,23,1,1,0,0,0,1,7,117.3
DS-UHPC-335,534,0,1401.2,0,0,178,30.2,0,356,0,0,0,0.333333333,1,23,1,1,0,0,0,1,7,84.1
DS-UHPC-336,667.5,44.5,1401.2,0,0,178,30.2,0,178,0,0,0,0.25,1,23,1,1,0,0,0,1,7,107.2
DS-UHPC-337,1009,0,1456.8,0,0,201.8,34.2,0,0,0,0,0,0.2,1,23,1,1,0,0,0,1,7,116.2
DS-UHPC-338,1009,0,1456.8,0,0,201.8,34.2,0,0,0,0,0,0.2,1,23,1,1,0,0,0,1,7,117.5
DS-UHPC-339,958.55,50.45,1456.8,0,0,201.8,34.2,0,0,0,0,0,0.2,1,23,1,1,0,0,0,1,7,119
DS-UHPC-34,797.78,112.36,1123.63,0,0,224.73,28.09,3.9889,44.95,112.36,56.18,0,0.246918057,1,23,1,1,5,12,0.01,1,1,75.4
DS-UHPC-340,756.75,50.45,1456.8,0,0,201.8,34.2,0,201.8,0,0,0,0.25,1,23,1,1,0,0,0,1,7,115.8
DS-UHPC-341,890,0,1401.2,0,0,178,30.2,0,0,0,0,0,0.2,1,23,1,1,0,0,0,1,7,110.4
DS-UHPC-342,890,0,1401.2,0,0,178,30.2,0,0,0,0,0,0.2,1,23,1,1,0,0,0,1,7,112.5
DS-UHPC-343,845.5,44.5,1401.2,0,0,178,30.2,0,0,0,0,0,0.2,1,23,1,1,0,0,0,1,7,121.3
DS-UHPC-344,801,89,1401.2,0,0,178,30.2,0,0,0,0,0,0.2,1,23,1,1,0,0,0,1,7,118.6
DS-UHPC-345,756.5,133.5,1401.2,0,0,178,30.2,0,0,0,0,0,0.2,1,23,1,1,0,0,0,1,7,111.3
DS-UHPC-346,712,178,1401.2,0,0,178,30.2,0,0,0,0,0,0.2,1,23,1,1,0,0,0,1,7,110.9
DS-UHPC-347,845.5,44.5,1401.2,0,0,178,30.2,0,0,0,0,0,0.2,1,23,1,1,0,0,0,1,7,121.9
DS-UHPC-348,712,0,1401.2,0,0,178,30.2,0,178,0,0,0,0.25,1,23,1,1,0,0,0,1,7,111.1
DS-UHPC-349,623,0,1401.2,0,0,178,30.2,0,267,0,0,0,0.285714286,1,23,1,1,0,0,0,1,7,115.2
DS-UHPC-35,797.78,112.36,1123.63,0,0,224.73,28.09,3.9889,44.95,112.36,56.18,0,0.246918057,1,23,1,1,5,12,0.01,1,14,110.3
DS-UHPC-350,534,0,1401.2,0,0,178,30.2,0,356,0,0,0,0.333333333,1,23,1,1,0,0,0,1,7,88.4
DS-UHPC-351,667.5,44.5,1401.2,0,0,178,30.2,0,178,0,0,0,0.25,1,23,1,1,0,0,0,1,7,109
DS-UHPC-352,1009,0,1456.8,0,0,201.8,34.2,0,0,0,0,0,0.2,1,23,1,1,0,0,0,1,7,119.5
DS-UHPC-353,1009,0,1456.8,0,0,201.8,34.2,0,0,0,0,0,0.2,1,23,1,1,0,0,0,1,7,117.8
DS-UHPC-354,958.55,50.45,1456.8,0,0,201.8,34.2,0,0,0,0,0,0.2,1,23,1,1,0,0,0,1,7,116
DS-UHPC-355,756.75,50.45,1456.8,0,0,201.8,34.2,0,201.8,0,0,0,0.25,1,23,1,1,0,0,0,1,7,118.3
DS-UHPC-356,890,0,1401.2,0,0,178,30.2,0,0,0,0,0,0.2,1,23,1,1,0,0,0,1,7,109.8
DS-UHPC-357,890,0,1401.2,0,0,178,30.2,0,0,0,0,0,0.2,1,23,1,1,0,0,0,1,7,112.8
DS-UHPC-358,845.5,44.5,1401.2,0,0,178,30.2,0,0,0,0,0,0.2,1,23,1,1,0,0,0,1,7,124
DS-UHPC-359,801,89,1401.2,0,0,178,30.2,0,0,0,0,0,0.2,1,23,1,1,0,0,0,1,7,119.5
DS-UHPC-36,797.78,112.36,1123.63,0,0,224.73,28.09,3.9889,44.95,112.36,56.18,0,0.246918057,1,23,1,1,5,12,0.01,1,28,128.4
DS-UHPC-360,756.5,133.5,1401.2,0,0,178,30.2,0,0,0,0,0,0.2,1,23,1,1,0,0,0,1,7,111.5
DS-UHPC-361,712,178,1401.2,0,0,178,30.2,0,0,0,0,0,0.2,1,23,1,1,0,0,0,1,7,110.8
DS-UHPC-362,845.5,44.5,1401.2,0,0,178,30.2,0,0,0,0,0,0.2,1,23,1,1,0,0,0,1,7,127.5
DS-UHPC-363,712,0,1401.2,0,0,178,30.2,0,178,0,0,0,0.25,1,23,1,1,0,0,0,1,7,117
DS-UHPC-364,623,0,1401.2,0,0,178,30.2,0,267,0,0,0,0.285714286,1,23,1,1,0,0,0,1,7,118.2
DS-UHPC-365,534,0,1401.2,0,0,178,30.2,0,356,0,0,0,0.333333333,1,23,1,1,0,0,0,1,7,90.2
DS-UHPC-366,667.5,44.5,1401.2,0,0,178,30.2,0,178,0,0,0,0.25,1,23,1,1,0,0,0,1,7,105.3
DS-UHPC-367,1009,0,1456.8,0,0,201.8,34.2,0,0,0,0,0,0.2,1,23,1,1,0,0,0,1,7,120.5
DS-UHPC-368,1009,0,1456.8,0,0,201.8,34.2,0,0,0,0,0,0.2,1,23,1,1,0,0,0,1,7,119.2
DS-UHPC-369,958.55,50.45,1456.8,0,0,201.8,34.2,0,0,0,0,0,0.2,1,23,1,1,0,0,0,1,7,121.3
DS-UHPC-37,797.78,112.36,1123.63,0,0,224.73,28.09,7.9778,44.95,112.36,56.18,0,0.246918057,1,23,1,1,5,12,0.01,1,1,74.8
DS-UHPC-370,756.75,50.45,1456.8,0,0,201.8,34.2,0,201.8,0,0,0,0.25,1,23,1,1,0,0,0,1,7,117.6
DS-UHPC-371,890,0,1401.2,0,0,178,30.2,0,0,0,0,0,0.2,1,23,1,1,0,0,0,1,28,122.1
DS-UHPC-372,890,0,1401.2,0,0,178,30.2,0,0,0,0,0,0.2,1,23,1,1,0,0,0,1,28,131.8
DS-UHPC-373,845.5,44.5,1401.2,0,0,178,30.2,0,0,0,0,0,0.2,1,23,1,1,0,0,0,1,28,134
DS-UHPC-374,801,89,1401.2,0,0,178,30.2,0,0,0,0,0,0.2,1,23,1,1,0,0,0,1,28,134.6
DS-UHPC-375,756.5,133.5,1401.2,0,0,178,30.2,0,0,0,0,0,0.2,1,23,1,1,0,0,0,1,28,136.3
DS-UHPC-376,712,178,1401.2,0,0,178,30.2,0,0,0,0,0,0.2,1,23,1,1,0,0,0,1,28,127.6
DS-UHPC-377,845.5,44.5,1401.2,0,0,178,30.2,0,0,0,0,0,0.2,1,23,1,1,0,0,0,1,28,134.8
DS-UHPC-378,712,0,1401.2,0,0,178,30.2,0,178,0,0,0,0.25,1,23,1,1,0,0,0,1,28,127.1
DS-UHPC-379,623,0,1401.2,0,0,178,30.2,0,267,0,0,0,0.285714286,1,23,1,1,0,0,0,1,28,131.8
DS-UHPC-38,797.78,112.36,1123.63,0,0,224.73,28.09,7.9778,44.95,112.36,56.18,0,0.246918057,1,23,1,1,5,12,0.01,1,14,105.3
DS-UHPC-380,534,0,1401.2,0,0,178,30.2,0,356,0,0,0,0.333333333,1,23,1,1,0,0,0,1,28,119
DS-UHPC-381,667.5,44.5,1401.2,0,0,178,30.2,0,178,0,0,0,0.25,1,23,1,1,0,0,0,1,28,130.6
DS-UHPC-382,1009,0,1456.8,0,0,201.8,34.2,0,0,0,0,0,0.2,1,23,1,1,0,0,0,1,28,131.7
DS-UHPC-383,1009,0,1456.8,0,0,201.8,34.2,0,0,0,0,0,0.2,1,23,1,1,0,0,0,1,28,131.7
DS-UHPC-384,958.55,50.45,1456.8,0,0,201.8,34.2,0,0,0,0,0,0.2,1,23,1,1,0,0,0,1,28,132.8
DS-UHPC-385,756.75,50.45,1456.8,0,0,201.8,34.2,0,201.8,0,0,0,0.25,1,23,1,1,0,0,0,1,28,131.4
DS-UHPC-386,890,0,1401.2,0,0,178,30.2,0,0,0,0,0,0.2,1,23,1,1,0,0,0,1,28,121.4
DS-UHPC-387,890,0,1401.2,0,0,178,30.2,0,0,0,0,0,0.2,1,23,1,1,0,0,0,1,28,130.3
DS-UHPC-388,845.5,44.5,1401.2,0,0,178,30.2,0,0,0,0,0,0.2,1,23,1,1,0,0,0,1,28,136.3
DS-UHPC-389,801,89,1401.2,0,0,178,30.2,0,0,0,0,0,0.2,1,23,1,1,0,0,0,1,28,137.4
DS-UHPC-39,797.78,112.36,1123.63,0,0,224.73,28.09,7.9778,44.95,112.36,56.18,0,0.246918057,1,23,1,1,5,12,0.01,1,28,123.4
DS-UHPC-390,756.5,133.5,1401.2,0,0,178,30.2,0,0,0,0,0,0.2,1,23,1,1,0,0,0,1,28,136.9
DS-UHPC-391,712,178,1401.2,0,0,178,30.2,0,0,0,0,0,0.2,1,23,1,1,0,0,0,1,28,129.5
DS-UHPC-392,845.5,44.5,1401.2,0,0,178,30.2,0,0,0,0,0,0.2,1,23,1,1,0,0,0,1,28,136.4
DS-UHPC-393,712,0,1401.2,0,0,178,30.2,0,178,0,0,0,0.25,1,23,1,1,0,0,0,1,28,126.4
DS-UHPC-394,623,0,1401.2,0,0,178,30.2,0,267,0,0,0,0.285714286,1,23,1,1,0,0,0,1,28,131.4
DS-UHPC-395,534,0,1401.2,0,0,178,30.2,0,356,0,0,0,0.333333333,1,23,1,1,0,0,0,1,28,117.6
DS-UHPC-396,667.5,44.5,1401.2,0,0,178,30.2,0,178,0,0,0,0.25,1,23,1,1,0,0,0,1,28,130.3
DS-UHPC-397,1009,0,1456.8,0,0,201.8,34.2,0,0,0,0,0,0.2,1,23,1,1,0,0,0,1,28,132.9
DS-UHPC-398,1009,0,1456.8,0,0,201.8,34.2,0,0,0,0,0,0.2,1,23,1,1,0,0,0,1,28,132.5
DS-UHPC-399,958.55,50.45,1456.8,0,0,201.8,34.2,0,0,0,0,0,0.2,1,23,1,1,0,0,0,1,28,132.8
DS-UHPC-4,797.78,112.36,1123.63,0,0,224.73,28.09,3.9889,44.95,112.36,56.18,0,0.246918057,1,23,1,1,4,18,0.013,1,1,67.4
DS-UHPC-40,797.78,112.36,1123.63,0,0,224.73,28.09,11.9667,44.95,112.36,56.18,0,0.246918057,1,23,1,1,5,12,0.01,1,1,71.1
DS-UHPC-400,756.75,50.45,1456.8,0,0,201.8,34.2,0,201.8,0,0,0,0.25,1,23,1,1,0,0,0,1,28,132
DS-UHPC-401,890,0,1401.2,0,0,178,30.2,0,0,0,0,0,0.2,1,23,1,1,0,0,0,1,28,124.9
DS-UHPC-402,890,0,1401.2,0,0,178,30.2,0,0,0,0,0,0.2,1,23,1,1,0,0,0,1,28,130.2
DS-UHPC-403,845.5,44.5,1401.2,0,0,178,30.2,0,0,0,0,0,0.2,1,23,1,1,0,0,0,1,28,135.8
DS-UHPC-404,801,89,1401.2,0,0,178,30.2,0,0,0,0,0,0.2,1,23,1,1,0,0,0,1,28,138.9
DS-UHPC-405,756.5,133.5,1401.2,0,0,178,30.2,0,0,0,0,0,0.2,1,23,1,1,0,0,0,1,28,135.7
DS-UHPC-406,712,178,1401.2,0,0,178,30.2,0,0,0,0,0,0.2,1,23,1,1,0,0,0,1,28,127.5
DS-UHPC-407,845.5,44.5,1401.2,0,0,178,30.2,0,0,0,0,0,0.2,1,23,1,1,0,0,0,1,28,132.8
DS-UHPC-408,712,0,1401.2,0,0,178,30.2,0,178,0,0,0,0.25,1,23,1,1,0,0,0,1,28,127.4
DS-UHPC-409,623,0,1401.2,0,0,178,30.2,0,267,0,0,0,0.285714286,1,23,1,1,0,0,0,1,28,134.6
DS-UHPC-41,797.78,112.36,1123.63,0,0,224.73,28.09,11.9667,44.95,112.36,56.18,0,0.246918057,1,23,1,1,5,12,0.01,1,14,109.2
DS-UHPC-410,534,0,1401.2,0,0,178,30.2,0,356,0,0,0,0.333333333,1,23,1,1,0,0,0,1,28,119
DS-UHPC-411,667.5,44.5,1401.2,0,0,178,30.2,0,178,0,0,0,0.25,1,23,1,1,0,0,0,1,28,129.9
DS-UHPC-412,1009,0,1456.8,0,0,201.8,34.2,0,0,0,0,0,0.2,1,23,1,1,0,0,0,1,28,129.7
DS-UHPC-413,1009,0,1456.8,0,0,201.8,34.2,0,0,0,0,0,0.2,1,23,1,1,0,0,0,1,28,135
DS-UHPC-414,958.55,50.45,1456.8,0,0,201.8,34.2,0,0,0,0,0,0.2,1,23,1,1,0,0,0,1,28,134.2
DS-UHPC-415,756.75,50.45,1456.8,0,0,201.8,34.2,0,201.8,0,0,0,0.25,1,23,1,1,0,0,0,1,28,133.3
DS-UHPC-416,890,0,1401.2,0,0,178,30.2,0,0,0,0,0,0.2,1,23,1,1,0,0,0,1,56,125.7
DS-UHPC-417,890,0,1401.2,0,0,178,30.2,0,0,0,0,0,0.2,1,23,1,1,0,0,0,1,56,131.4
DS-UHPC-418,845.5,44.5,1401.2,0,0,178,30.2,0,0,0,0,0,0.2,1,23,1,1,0,0,0,1,56,138.9
DS-UHPC-419,801,89,1401.2,0,0,178,30.2,0,0,0,0,0,0.2,1,23,1,1,0,0,0,1,56,147.8
DS-UHPC-42,797.78,112.36,1123.63,0,0,224.73,28.09,11.9667,44.95,112.36,56.18,0,0.246918057,1,23,1,1,5,12,0.01,1,28,123.4
DS-UHPC-420,756.5,133.5,1401.2,0,0,178,30.2,0,0,0,0,0,0.2,1,23,1,1,0,0,0,1,56,138.7
DS-UHPC-421,712,178,1401.2,0,0,178,30.2,0,0,0,0,0,0.2,1,23,1,1,0,0,0,1,56,135.5
DS-UHPC-422,845.5,44.5,1401.2,0,0,178,30.2,0,0,0,0,0,0.2,1,23,1,1,0,0,0,1,56,143.6
DS-UHPC-423,712,0,1401.2,0,0,178,30.2,0,178,0,0,0,0.25,1,23,1,1,0,0,0,1,56,127.2
DS-UHPC-424,623,0,1401.2,0,0,178,30.2,0,267,0,0,0,0.285714286,1,23,1,1,0,0,0,1,56,135.3
DS-UHPC-425,534,0,1401.2,0,0,178,30.2,0,356,0,0,0,0.333333333,1,23,1,1,0,0,0,1,56,126.6
DS-UHPC-426,667.5,44.5,1401.2,0,0,178,30.2,0,178,0,0,0,0.25,1,23,1,1,0,0,0,1,56,130.4
DS-UHPC-427,1009,0,1456.8,0,0,201.8,34.2,0,0,0,0,0,0.2,1,23,1,1,0,0,0,1,56,146.5
DS-UHPC-428,1009,0,1456.8,0,0,201.8,34.2,0,0,0,0,0,0.2,1,23,1,1,0,0,0,1,56,148.9
DS-UHPC-429,958.55,50.45,1456.8,0,0,201.8,34.2,0,0,0,0,0,0.2,1,23,1,1,0,0,0,1,56,149
DS-UHPC-43,797.78,112.36,1123.63,0,0,224.73,28.09,15.9556,44.95,112.36,56.18,0,0.246918057,1,23,1,1,5,12,0.01,1,1,70.5
DS-UHPC-430,756.75,50.45,1456.8,0,0,201.8,34.2,0,201.8,0,0,0,0.25,1,23,1,1,0,0,0,1,56,150.7
DS-UHPC-431,890,0,1401.2,0,0,178,30.2,0,0,0,0,0,0.2,1,23,1,1,0,0,0,1,56,124.5
DS-UHPC-432,890,0,1401.2,0,0,178,30.2,0,0,0,0,0,0.2,1,23,1,1,0,0,0,1,56,130.7
DS-UHPC-433,845.5,44.5,1401.2,0,0,178,30.2,0,0,0,0,0,0.2,1,23,1,1,0,0,0,1,56,138.4
DS-UHPC-434,801,89,1401.2,0,0,178,30.2,0,0,0,0,0,0.2,1,23,1,1,0,0,0,1,56,146.6
DS-UHPC-435,756.5,133.5,1401.2,0,0,178,30.2,0,0,0,0,0,0.2,1,23,1,1,0,0,0,1,56,138
DS-UHPC-436,712,178,1401.2,0,0,178,30.2,0,0,0,0,0,0.2,1,23,1,1,0,0,0,1,56,136.4
DS-UHPC-437,845.5,44.5,1401.2,0,0,178,30.2,0,0,0,0,0,0.2,1,23,1,1,0,0,0,1,56,143.5
DS-UHPC-438,712,0,1401.2,0,0,178,30.2,0,178,0,0,0,0.25,1,23,1,1,0,0,0,1,56,127.5
DS-UHPC-439,623,0,1401.2,0,0,178,30.2,0,267,0,0,0,0.285714286,1,23,1,1,0,0,0,1,56,134.9
DS-UHPC-44,797.78,112.36,1123.63,0,0,224.73,28.09,15.9556,44.95,112.36,56.18,0,0.246918057,1,23,1,1,5,12,0.01,1,14,108
DS-UHPC-440,534,0,1401.2,0,0,178,30.2,0,356,0,0,0,0.333333333,1,23,1,1,0,0,0,1,56,128.2
DS-UHPC-441,667.5,44.5,1401.2,0,0,178,30.2,0,178,0,0,0,0.25,1,23,1,1,0,0,0,1,56,131.4
DS-UHPC-442,1009,0,1456.8,0,0,201.8,34.2,0,0,0,0,0,0.2,1,23,1,1,0,0,0,1,56,146.7
DS-UHPC-443,1009,0,1456.8,0,0,201.8,34.2,0,0,0,0,0,0.2,1,23,1,1,0,0,0,1,56,149
DS-UHPC-444,958.55,50.45,1456.8,0,0,201.8,34.2,0,0,0,0,0,0.2,1,23,1,1,0,0,0,1,56,148.4
DS-UHPC-445,756.75,50.45,1456.8,0,0,201.8,34.2,0,201.8,0,0,0,0.25,1,23,1,1,0,0,0,1,56,152.5
DS-UHPC-446,890,0,1401.2,0,0,178,30.2,0,0,0,0,0,0.2,1,23,1,1,0,0,0,1,56,126.8
DS-UHPC-447,890,0,1401.2,0,0,178,30.2,0,0,0,0,0,0.2,1,23,1,1,0,0,0,1,56,132.1
DS-UHPC-448,845.5,44.5,1401.2,0,0,178,30.2,0,0,0,0,0,0.2,1,23,1,1,0,0,0,1,56,138.8
DS-UHPC-449,801,89,1401.2,0,0,178,30.2,0,0,0,0,0,0.2,1,23,1,1,0,0,0,1,56,147
DS-UHPC-45,797.78,112.36,1123.63,0,0,224.73,28.09,15.9556,44.95,112.36,56.18,0,0.246918057,1,23,1,1,5,12,0.01,1,28,120
DS-UHPC-450,756.5,133.5,1401.2,0,0,178,30.2,0,0,0,0,0,0.2,1,23,1,1,0,0,0,1,56,139.4
DS-UHPC-451,712,178,1401.2,0,0,178,30.2,0,0,0,0,0,0.2,1,23,1,1,0,0,0,1,56,134.2
DS-UHPC-452,845.5,44.5,1401.2,0,0,178,30.2,0,0,0,0,0,0.2,1,23,1,1,0,0,0,1,56,143
DS-UHPC-453,712,0,1401.2,0,0,178,30.2,0,178,0,0,0,0.25,1,23,1,1,0,0,0,1,56,127.5
DS-UHPC-454,623,0,1401.2,0,0,178,30.2,0,267,0,0,0,0.285714286,1,23,1,1,0,0,0,1,56,135.9
DS-UHPC-455,534,0,1401.2,0,0,178,30.2,0,356,0,0,0,0.333333333,1,23,1,1,0,0,0,1,56,129.5
DS-UHPC-456,667.5,44.5,1401.2,0,0,178,30.2,0,178,0,0,0,0.25,1,23,1,1,0,0,0,1,56,132.5
DS-UHPC-457,1009,0,1456.8,0,0,201.8,34.2,0,0,0,0,0,0.2,1,23,1,1,0,0,0,1,56,144.1
DS-UHPC-458,1009,0,1456.8,0,0,201.8,34.2,0,0,0,0,0,0.2,1,23,1,1,0,0,0,1,56,150.2
DS-UHPC-459,958.55,50.45,1456.8,0,0,201.8,34.2,0,0,0,0,0,0.2,1,23,1,1,0,0,0,1,56,149.6
DS-UHPC-46,797.78,112.36,1123.63,0,0,224.73,28.09,19.9445,44.95,112.36,56.18,0,0.246918057,1,23,1,1,5,12,0.01,1,1,70.2
DS-UHPC-460,756.75,50.45,1456.8,0,0,201.8,34.2,0,201.8,0,0,0,0.25,1,23,1,1,0,0,0,1,56,153.2
DS-UHPC-461,890,0,1401.2,0,0,178,30.2,0,0,0,0,0,0.2,1,23,1,1,0,0,0,1,90,133.1
DS-UHPC-462,890,0,1401.2,0,0,178,30.2,0,0,0,0,0,0.2,1,23,1,1,0,0,0,1,90,136.1
DS-UHPC-463,845.5,44.5,1401.2,0,0,178,30.2,0,0,0,0,0,0.2,1,23,1,1,0,0,0,1,90,145.8
DS-UHPC-464,801,89,1401.2,0,0,178,30.2,0,0,0,0,0,0.2,1,23,1,1,0,0,0,1,90,148.2
DS-UHPC-465,756.5,133.5,1401.2,0,0,178,30.2,0,0,0,0,0,0.2,1,23,1,1,0,0,0,1,90,138.9
DS-UHPC-466,712,178,1401.2,0,0,178,30.2,0,0,0,0,0,0.2,1,23,1,1,0,0,0,1,90,136.8
DS-UHPC-467,845.5,44.5,1401.2,0,0,178,30.2,0,0,0,0,0,0.2,1,23,1,1,0,0,0,1,90,146.8
DS-UHPC-468,712,0,1401.2,0,0,178,30.2,0,178,0,0,0,0.25,1,23,1,1,0,0,0,1,90,133.6
DS-UHPC-469,623,0,1401.2,0,0,178,30.2,0,267,0,0,0,0.285714286,1,23,1,1,0,0,0,1,90,136.1
DS-UHPC-47,797.78,112.36,1123.63,0,0,224.73,28.09,19.9445,44.95,112.36,56.18,0,0.246918057,1,23,1,1,5,12,0.01,1,14,106.4
DS-UHPC-470,534,0,1401.2,0,0,178,30.2,0,356,0,0,0,0.333333333,1,23,1,1,0,0,0,1,90,138.4
DS-UHPC-471,667.5,44.5,1401.2,0,0,178,30.2,0,178,0,0,0,0.25,1,23,1,1,0,0,0,1,90,140.7
DS-UHPC-472,1009,0,1456.8,0,0,201.8,34.2,0,0,0,0,0,0.2,1,23,1,1,0,0,0,1,90,159.6
DS-UHPC-473,1009,0,1456.8,0,0,201.8,34.2,0,0,0,0,0,0.2,1,23,1,1,0,0,0,1,90,172
DS-UHPC-474,958.55,50.45,1456.8,0,0,201.8,34.2,0,0,0,0,0,0.2,1,23,1,1,0,0,0,1,90,180.8
DS-UHPC-475,756.75,50.45,1456.8,0,0,201.8,34.2,0,201.8,0,0,0,0.25,1,23,1,1,0,0,0,1,90,180.2
DS-UHPC-476,890,0,1401.2,0,0,178,30.2,0,0,0,0,0,0.2,1,23,1,1,0,0,0,1,90,131.2
DS-UHPC-477,890,0,1401.2,0,0,178,30.2,0,0,0,0,0,0.2,1,23,1,1,0,0,0,1,90,134.1
DS-UHPC-478,845.5,44.5,1401.2,0,0,178,30.2,0,0,0,0,0,0.2,1,23,1,1,0,0,0,1,90,143.7
DS-UHPC-479,801,89,1401.2,0,0,178,30.2,0,0,0,0,0,0.2,1,23,1,1,0,0,0,1,90,148
DS-UHPC-48,797.78,112.36,1123.63,0,0,224.73,28.09,19.9445,44.95,112.36,56.18,0,0.246918057,1,23,1,1,5,12,0.01,1,28,110.9
DS-UHPC-480,756.5,133.5,1401.2,0,0,178,30.2,0,0,0,0,0,0.2,1,23,1,1,0,0,0,1,90,138.4
DS-UHPC-481,712,178,1401.2,0,0,178,30.2,0,0,0,0,0,0.2,1,23,1,1,0,0,0,1,90,136.3
DS-UHPC-482,845.5,44.5,1401.2,0,0,178,30.2,0,0,0,0,0,0.2,1,23,1,1,0,0,0,1,90,144.8
DS-UHPC-483,712,0,1401.2,0,0,178,30.2,0,178,0,0,0,0.25,1,23,1,1,0,0,0,1,90,136.8
DS-UHPC-484,623,0,1401.2,0,0,178,30.2,0,267,0,0,0,0.285714286,1,23,1,1,0,0,0,1,90,138
DS-UHPC-485,534,0,1401.2,0,0,178,30.2,0,356,0,0,0,0.333333333,1,23,1,1,0,0,0,1,90,139.6
DS-UHPC-486,667.5,44.5,1401.2,0,0,178,30.2,0,178,0,0,0,0.25,1,23,1,1,0,0,0,1,90,138.6
DS-UHPC-487,1009,0,1456.8,0,0,201.8,34.2,0,0,0,0,0,0.2,1,23,1,1,0,0,0,1,90,163.1
DS-UHPC-488,1009,0,1456.8,0,0,201.8,34.2,0,0,0,0,0,0.2,1,23,1,1,0,0,0,1,90,175.3
DS-UHPC-489,958.55,50.45,1456.8,0,0,201.8,34.2,0,0,0,0,0,0.2,1,23,1,1,0,0,0,1,90,180.1
DS-UHPC-49,1120,145,1120,0,0,228,21,0,0,105,0,0,0.180237154,1,23,1,1,0,0,0,1,7,88.7
DS-UHPC-490,756.75,50.45,1456.8,0,0,201.8,34.2,0,201.8,0,0,0,0.25,1,23,1,1,0,0,0,1,90,178.6
DS-UHPC-491,890,0,1401.2,0,0,178,30.2,0,0,0,0,0,0.2,1,23,1,1,0,0,0,1,90,131.1
DS-UHPC-492,890,0,1401.2,0,0,178,30.2,0,0,0,0,0,0.2,1,23,1,1,0,0,0,1,90,139.1
DS-UHPC-493,845.5,44.5,1401.2,0,0,178,30.2,0,0,0,0,0,0.2,1,23,1,1,0,0,0,1,90,145.1
DS-UHPC-494,801,89,1401.2,0,0,178,30.2,0,0,0,0,0,0.2,1,23,1,1,0,0,0,1,90,146
DS-UHPC-495,756.5,133.5,1401.2,0,0,178,30.2,0,0,0,0,0,0.2,1,23,1,1,0,0,0,1,90,141.6
DS-UHPC-496,712,178,1401.2,0,0,178,30.2,0,0,0,0,0,0.2,1,23,1,1,0,0,0,1,90,137.9
DS-UHPC-497,845.5,44.5,1401.2,0,0,178,30.2,0,0,0,0,0,0.2,1,23,1,1,0,0,0,1,90,145.6
DS-UHPC-498,712,0,1401.2,0,0,178,30.2,0,178,0,0,0,0.25,1,23,1,1,0,0,0,1,90,136.8
DS-UHPC-499,623,0,1401.2,0,0,178,30.2,0,267,0,0,0,0.285714286,1,23,1,1,0,0,0,1,90,139.3
DS-UHPC-5,797.78,112.36,1123.63,0,0,224.73,28.09,3.9889,44.95,112.36,56.18,0,0.246918057,1,23,1,1,4,18,0.013,1,14,111.5
DS-UHPC-50,1120,145,1120,0,0,228,21,2.8,0,105,0,0,0.180237154,1,23,1,1,4,12,0.45,1,7,107.5
DS-UHPC-500,534,0,1401.2,0,0,178,30.2,0,356,0,0,0,0.333333333,1,23,1,1,0,0,0,1,90,134.7
DS-UHPC-501,667.5,44.5,1401.2,0,0,178,30.2,0,178,0,0,0,0.25,1,23,1,1,0,0,0,1,90,135.5
DS-UHPC-502,1009,0,1456.8,0,0,201.8,34.2,0,0,0,0,0,0.2,1,23,1,1,0,0,0,1,90,160
DS-UHPC-503,1009,0,1456.8,0,0,201.8,34.2,0,0,0,0,0,0.2,1,23,1,1,0,0,0,1,90,171.4
DS-UHPC-504,958.55,50.45,1456.8,0,0,201.8,34.2,0,0,0,0,0,0.2,1,23,1,1,0,0,0,1,90,176.9
DS-UHPC-505,756.75,50.45,1456.8,0,0,201.8,34.2,0,201.8,0,0,0,0.25,1,23,1,1,0,0,0,1,90,168.3
DS-UHPC-506,1076.77,286.23,1090.8,0,0,272.6,46.2,0,0,0,0,0,0.2,1,23,1,1,0,0,0,1,28,145.4
DS-UHPC-507,1076.77,286.23,1090.8,0,0,272.6,46.2,32.3031,0,0,0,0,0.2,1,23,1,1,1,12.7,0.2,1,28,158.2
DS-UHPC-508,1076.77,286.23,1090.8,0,0,272.6,46.2,0,0,0,0,0,0.2,1,23,1,1,0,0,0,1,28,128.7
DS-UHPC-509,1076.77,286.23,1090.8,0,0,272.6,46.2,32.3031,0,0,0,0,0.2,1,23,1,1,1,12.7,0.2,1,28,168.1
DS-UHPC-51,1120,145,1120,0,0,228,21,5.6,0,105,0,0,0.180237154,1,23,1,1,4,12,0.45,1,7,116
DS-UHPC-510,1076.77,286.23,1090.8,0,0,272.6,46.2,0,0,0,0,0,0.2,1,23,1,1,0,0,0,1,28,184.5
DS-UHPC-511,1076.77,286.23,1090.8,0,0,272.6,46.2,32.3031,0,0,0,0,0.2,1,23,1,1,1,12.7,0.2,1,28,197
DS-UHPC-512,1076.77,286.23,1090.8,0,0,272.6,46.2,0,0,0,0,0,0.2,1,23,1,1,0,0,0,1,28,160.6
DS-UHPC-513,1076.77,286.23,1090.8,0,0,272.6,46.2,32.3031,0,0,0,0,0.2,1,23,1,1,1,12.7,0.2,1,28,174.5
DS-UHPC-514,1076.77,286.23,1090.8,0,0,272.6,46.2,0,0,0,0,0,0.2,1,23,1,1,0,0,0,1,28,191.5
DS-UHPC-515,1076.77,286.23,1090.8,0,0,272.6,46.2,32.3031,0,0,0,0,0.2,1,23,1,1,1,12.7,0.2,1,28,206.7
DS-UHPC-516,1076.77,286.23,1090.8,0,0,272.6,46.2,0,0,0,0,0,0.2,1,23,1,1,0,0,0,1,28,165.6
DS-UHPC-517,1076.77,286.23,1090.8,0,0,272.6,46.2,32.3031,0,0,0,0,0.2,1,23,1,1,1,12.7,0.2,1,28,172.5
DS-UHPC-518,1076.77,286.23,1090.8,0,0,272.6,46.2,0,0,0,0,0,0.2,1,23,1,1,0,0,0,1,28,189.3
DS-UHPC-519,1076.77,286.23,1090.8,0,0,272.6,46.2,32.3031,0,0,0,0,0.2,1,23,1,1,1,12.7,0.2,1,28,204.4
DS-UHPC-52,1120,145,1120,0,0,228,21,8.4,0,105,0,0,0.180237154,1,23,1,1,4,12,0.45,1,7,112.5
DS-UHPC-520,1076.77,286.23,1090.8,0,0,272.6,46.2,0,0,0,0,0,0.2,1,23,1,1,0,0,0,1,28,164.6
DS-UHPC-521,1076.77,286.23,1090.8,0,0,272.6,46.2,32.3031,0,0,0,0,0.2,1,23,1,1,1,12.7,0.2,1,28,135.1
DS-UHPC-522,960,240,793.7,0,0,234,45,0,0,0,0,0,0.195,1,23,1,1,0,6,0.16,1,7,124
DS-UHPC-523,960,240,787.1,0,0,234,45,2.4,0,0,0,0,0.195,1,23,1,1,1,6,0.16,1,7,137.7
DS-UHPC-524,960,240,780.5,0,0,234,45,4.8,0,0,0,0,0.195,1,23,1,1,1,6,0.16,1,7,140.6
DS-UHPC-525,960,240,773.8,0,0,234,45,7.2,0,0,0,0,0.195,1,23,1,1,1,6,0.16,1,7,143.5
DS-UHPC-526,960,240,767.2,0,0,234,45,9.6,0,0,0,0,0.195,1,23,1,1,1,6,0.16,1,7,146.7
DS-UHPC-527,960,240,754,0,0,234,45,14.4,0,0,0,0,0.195,1,23,1,1,1,6,0.16,1,7,149.2
DS-UHPC-528,960,240,740.7,0,0,234,45,19.2,0,0,0,0,0.195,1,23,1,1,1,6,0.16,1,7,157.8
DS-UHPC-529,960,240,793.7,0,0,234,45,0,0,0,0,0,0.195,1,23,1,1,0,6,0.16,1,28,157.8
DS-UHPC-53,1120,145,1120,0,0,228,21,11.2,0,105,0,0,0.180237154,1,23,1,1,4,12,0.45,1,7,119.9
DS-UHPC-530,960,240,787.1,0,0,234,45,2.4,0,0,0,0,0.195,1,23,1,1,1,6,0.16,1,28,172.1
DS-UHPC-531,960,240,780.5,0,0,234,45,4.8,0,0,0,0,0.195,1,23,1,1,1,6,0.16,1,28,173.6
DS-UHPC-532,960,240,773.8,0,0,234,45,7.2,0,0,0,0,0.195,1,23,1,1,1,6,0.16,1,28,176.1
DS-UHPC-533,960,240,767.2,0,0,234,45,9.6,0,0,0,0,0.195,1,23,1,1,1,6,0.16,1,28,178.9
DS-UHPC-534,960,240,754,0,0,234,45,14.4,0,0,0,0,0.195,1,23,1,1,1,6,0.16,1,28,185.4
DS-UHPC-535,960,240,740.7,0,0,234,45,19.2,0,0,0,0,0.195,1,23,1,1,1,6,0.16,1,28,188.3
DS-UHPC-536,960,240,793.7,0,0,234,45,0,0,0,0,0,0.195,1,23,1,1,0,6,0.16,1,56,173.6
DS-UHPC-537,960,240,787.1,0,0,234,45,2.4,0,0,0,0,0.195,1,23,1,1,1,6,0.16,1,56,188.6
DS-UHPC-538,960,240,780.5,0,0,234,45,4.8,0,0,0,0,0.195,1,23,1,1,1,6,0.16,1,56,191.8
DS-UHPC-539,960,240,773.8,0,0,234,45,7.2,0,0,0,0,0.195,1,23,1,1,1,6,0.16,1,56,193.6
DS-UHPC-54,1120,145,1120,0,0,228,21,16.8,0,105,0,0,0.180237154,1,23,1,1,4,12,0.45,1,7,116.1
DS-UHPC-540,960,240,767.2,0,0,234,45,9.6,0,0,0,0,0.195,1,23,1,1,1,6,0.16,1,56,197.2
DS-UHPC-541,960,240,754,0,0,234,45,14.4,0,0,0,0,0.195,1,23,1,1,1,6,0.16,1,56,199.4
DS-UHPC-542,960,240,740.7,0,0,234,45,19.2,0,0,0,0,0.195,1,23,1,1,1,6,0.16,1,56,200.1
DS-UHPC-543,960,240,793.7,0,0,234,45,0,0,0,0,0,0.195,1,23,1,1,0,6,0.16,1,90,180.4
DS-UHPC-544,960,240,787.1,0,0,234,45,2.4,0,0,0,0,0.195,1,23,1,1,1,6,0.16,1,90,193.6
DS-UHPC-545,960,240,780.5,0,0,234,45,4.8,0,0,0,0,0.195,1,23,1,1,1,6,0.16,1,90,195.4
DS-UHPC-546,960,240,773.8,0,0,234,45,7.2,0,0,0,0,0.195,1,23,1,1,1,6,0.16,1,90,197.2
DS-UHPC-547,960,240,767.2,0,0,234,45,9.6,0,0,0,0,0.195,1,23,1,1,1,6,0.16,1,90,200.8
DS-UHPC-548,960,240,754,0,0,234,45,14.4,0,0,0,0,0.195,1,23,1,1,1,6,0.16,1,90,204.4
DS-UHPC-549,960,240,740.7,0,0,234,45,19.2,0,0,0,0,0.195,1,23,1,1,1,6,0.16,1,90,208.7
DS-UHPC-55,1120,145,1120,0,0,228,21,2.8,0,105,0,0,0.180237154,1,23,1,1,1,12,0.3,1,7,111.4
DS-UHPC-550,1116.7,390.85,625.35,0,0,212.17,23.45,0,0,0,0,0,0.140738284,1,23,1,1,0,0,0,1,28,160.5
DS-UHPC-551,1116.7,390.85,625.35,0,0,212.17,23.45,0,0,0,0,0,0.140738284,1,23,1,1,0,0,0,1,42,189.4
DS-UHPC-552,1116.7,390.85,625.35,0,0,212.17,23.45,22.334,0,0,0,0,0.140738284,1,23,1,1,1,13,0.2,1,28,169.8
DS-UHPC-553,1116.7,390.85,625.35,0,0,212.17,23.45,22.334,0,0,0,0,0.140738284,1,23,1,1,1,13,0.2,1,42,196.4
DS-UHPC-554,1116.7,390.85,625.35,0,0,212.17,23.45,33.501,0,0,0,0,0.140738284,1,23,1,1,1,13,0.2,1,28,174.4
DS-UHPC-555,1116.7,390.85,625.35,0,0,212.17,23.45,33.501,0,0,0,0,0.140738284,1,23,1,1,1,13,0.2,1,42,198.7
DS-UHPC-556,1116.7,390.85,625.35,0,0,212.17,23.45,44.668,0,0,0,0,0.140738284,1,23,1,1,1,13,0.2,1,28,189.4
DS-UHPC-557,1116.7,390.85,625.35,0,0,212.17,23.45,44.668,0,0,0,0,0.140738284,1,23,1,1,1,13,0.2,1,42,202.1
DS-UHPC-558,1116.7,390.85,625.35,0,0,212.17,23.45,55.835,0,0,0,0,0.140738284,1,23,1,1,1,13,0.2,1,28,201
DS-UHPC-559,1116.7,390.85,625.35,0,0,212.17,23.45,55.835,0,0,0,0,0.140738284,1,23,1,1,1,13,0.2,1,42,228.7
DS-UHPC-56,1120,145,1120,0,0,228,21,5.6,0,105,0,0,0.180237154,1,23,1,1,1,12,0.3,1,7,114.2
DS-UHPC-560,1116.7,390.85,625.35,0,0,212.17,23.45,0,0,0,0,0,0.140738284,1,23,1,1,0,0,0,1,28,143.5
DS-UHPC-561,1116.7,390.85,625.35,0,0,212.17,23.45,0,0,0,0,0,0.140738284,1,23,1,1,0,0,0,1,28,140.4
DS-UHPC-562,1116.7,390.85,625.35,0,0,212.17,23.45,0,0,0,0,0,0.140738284,1,23,1,1,0,0,0,1,28,146.5
DS-UHPC-563,1116.7,390.85,625.35,0,0,212.17,23.45,22.334,0,0,0,0,0.140738284,1,23,1,1,1,13,0.2,1,28,140.5
DS-UHPC-564,1116.7,390.85,625.35,0,0,212.17,23.45,44.668,0,0,0,0,0.140738284,1,23,1,1,1,13,0.2,1,28,167.5
DS-UHPC-565,1116.7,390.85,625.35,0,0,212.17,23.45,22.334,0,0,0,0,0.140738284,1,23,1,1,1,13,0.2,1,28,141.1
DS-UHPC-566,1116.7,390.85,625.35,0,0,212.17,23.45,44.668,0,0,0,0,0.140738284,1,23,1,1,1,13,0.2,1,28,129.6
DS-UHPC-567,1116.7,390.85,625.35,0,0,212.17,23.45,22.334,0,0,0,0,0.140738284,1,23,1,1,1,13,0.2,1,28,148.1
DS-UHPC-568,1116.7,390.85,625.35,0,0,212.17,23.45,44.668,0,0,0,0,0.140738284,1,23,1,1,1,13,0.2,1,28,110.7
DS-UHPC-569,1116.7,390.85,625.35,0,0,212.17,23.45,0,0,0,0,0,0.140738284,1,23,1,1,0,0,0,1,7,120.2
DS-UHPC-57,1120,145,1120,0,0,228,21,8.4,0,105,0,0,0.180237154,1,23,1,1,1,12,0.3,1,7,122.3
DS-UHPC-570,1116.7,390.85,625.35,0,0,212.17,23.45,22.334,0,0,0,0,0.140738284,1,23,1,1,1,13,0.2,1,7,135.5
