Repository: Mohamed-Ayman-I/Hybrid-Experimental-and-Machine-Learning-Approach

# Hybrid-Experimental-and-Machine-Learning-Approach
This repository includes all the resources (datasets, and codes) developed for the study title "A Hybrid Experimental and Machine Learning Framework for Designing and Predicting Compressive Strength of Ultra-High-Performance Concrete" authored by Mohamed Ayman, and Prof. Amr ElNemr

This "read me" describes the resources and provides a brief abstract for the work performed.
**All Codes have been developed using "PyCharm 2025.1.2", All Files uploaded as ".py" and ".ipynp"**

File: A) Data/Raw_Dataset.csv (part 4 of 4)
Mix ID,Cement,SF,Sand,NanoSilica,Quartz Powder,Water,Superplasticizer,Fibers,Fly Ash,Slag,MetaK,Lime Powder,Water/Binder Ratio,Curing Type,Curing Temp,Type of Cement,Superplasticizer Base,Fiber Type,Fiber Length,Fiber Diameter,Specimen Type,Testing Age,Compressive Strength
DS-UHPC-571,1116.7,390.85,625.35,0,0,212.17,23.45,33.501,0,0,0,0,0.140738284,1,23,1,1,1,13,0.2,1,7,141.4
DS-UHPC-572,1116.7,390.85,625.35,0,0,212.17,23.45,44.668,0,0,0,0,0.140738284,1,23,1,1,1,13,0.2,1,7,153.2
DS-UHPC-573,1116.7,390.85,625.35,0,0,212.17,23.45,55.835,0,0,0,0,0.140738284,1,23,1,1,1,13,0.2,1,7,145
DS-UHPC-574,1116.7,390.85,625.35,0,0,212.17,23.45,0,0,0,0,0,0.140738284,1,23,1,1,0,0,0,1,21,170.9
DS-UHPC-575,1116.7,390.85,625.35,0,0,212.17,23.45,22.334,0,0,0,0,0.140738284,1,23,1,1,1,13,0.2,1,21,160.3
DS-UHPC-576,1116.7,390.85,625.35,0,0,212.17,23.45,33.501,0,0,0,0,0.140738284,1,23,1,1,1,13,0.2,1,21,142.6
DS-UHPC-577,1116.7,390.85,625.35,0,0,212.17,23.45,44.668,0,0,0,0,0.140738284,1,23,1,1,1,13,0.2,1,21,165
DS-UHPC-578,1116.7,390.85,625.35,0,0,212.17,23.45,55.835,0,0,0,0,0.140738284,1,23,1,1,1,13,0.2,1,21,168.5
DS-UHPC-579,1116.7,390.85,625.35,0,0,212.17,23.45,0,0,0,0,0,0.140738284,1,23,1,1,0,0,0,1,28,170.9
DS-UHPC-58,1120,145,1120,0,0,228,21,11.2,0,105,0,0,0.180237154,1,23,1,1,1,12,0.3,1,7,130
DS-UHPC-580,1116.7,390.85,625.35,0,0,212.17,23.45,22.334,0,0,0,0,0.140738284,1,23,1,1,1,13,0.2,1,28,163.8
DS-UHPC-581,1116.7,390.85,625.35,0,0,212.17,23.45,33.501,0,0,0,0,0.140738284,1,23,1,1,1,13,0.2,1,28,175.6
DS-UHPC-582,1116.7,390.85,625.35,0,0,212.17,23.45,44.668,0,0,0,0,0.140738284,1,23,1,1,1,13,0.2,1,28,173.3
DS-UHPC-583,1116.7,390.85,625.35,0,0,212.17,23.45,55.835,0,0,0,0,0.140738284,1,23,1,1,1,13,0.2,1,28,196.8
DS-UHPC-584,429,107.2,1072,0,0,192.96,19.3,7.5075,214.4,321.6,0,0,0.359865722,1,23,1,1,1,13,0.2,1,7,92.6
DS-UHPC-585,429,107.2,1072,0,0,192.96,19.3,7.5075,214.4,321.6,0,0,0.359865722,1,23,1,1,1,13,0.2,1,7,96.1
DS-UHPC-586,429,107.2,1072,0,0,192.96,19.3,7.5075,214.4,321.6,0,0,0.359865722,1,23,1,1,1,13,0.2,1,7,99.6
DS-UHPC-587,429,107.2,1072,0,0,192.96,19.3,7.5075,214.4,321.6,0,0,0.359865722,1,23,1,1,1,13,0.2,1,28,95.6
DS-UHPC-588,429,107.2,1072,0,0,192.96,19.3,0,214.4,321.6,0,0,0.359865722,1,23,1,1,0,0,0,1,28,96.9
DS-UHPC-589,429,107.2,1072,0,0,192.96,19.3,7.5075,214.4,321.6,0,0,0.359865722,1,23,1,1,1,13,0.2,1,28,127.9
DS-UHPC-59,1120,145,1120,0,0,228,21,16.8,0,105,0,0,0.180237154,1,23,1,1,1,12,0.3,1,7,133.2
DS-UHPC-590,429,107.2,1072,0,0,192.96,19.3,7.5075,214.4,321.6,0,0,0.359865722,1,23,1,1,1,13,0.2,1,56,92
DS-UHPC-591,429,107.2,1072,0,0,192.96,19.3,0,214.4,321.6,0,0,0.359865722,1,23,1,1,0,0,0,1,56,97.2
DS-UHPC-592,429,107.2,1072,0,0,192.96,19.3,7.5075,214.4,321.6,0,0,0.359865722,1,23,1,1,1,13,0.2,1,56,133.8
DS-UHPC-593,809,270,1079,0,0,177,21.6,0,0,0,0,0,0.164040778,1,23,1,1,0,0,0,1,3,81.6
DS-UHPC-594,800,267,1067,0,0,175,21.3,8,0,0,0,0,0.164011246,1,23,1,1,1,13,0.2,1,3,101.2
DS-UHPC-595,792,264,1056,0,0,173,21.1,15.84,0,0,0,0,0.163825758,1,23,1,1,1,13,0.2,1,3,119.1
DS-UHPC-596,784,261,1045,0,0,171,20.9,23.52,0,0,0,0,0.163636364,1,23,1,1,1,13,0.2,1,3,122.4
DS-UHPC-597,809,270,1079,0,0,177,21.6,0,0,0,0,0,0.164040778,1,23,1,1,0,0,0,1,7,106.9
DS-UHPC-598,800,267,1067,0,0,175,21.3,8,0,0,0,0,0.164011246,1,23,1,1,1,13,0.2,1,7,128.1
DS-UHPC-599,792,264,1056,0,0,173,21.1,15.84,0,0,0,0,0.163825758,1,23,1,1,1,13,0.2,1,7,142.8
DS-UHPC-6,797.78,112.36,1123.63,0,0,224.73,28.09,3.9889,44.95,112.36,56.18,0,0.246918057,1,23,1,1,4,18,0.013,1,28,121.2
DS-UHPC-60,1120,145,1120,0,0,228,21,22.4,0,105,0,0,0.180237154,1,23,1,1,1,12,0.3,1,7,138.1
DS-UHPC-600,784,261,1045,0,0,171,20.9,23.52,0,0,0,0,0.163636364,1,23,1,1,1,13,0.2,1,7,147.8
DS-UHPC-601,809,270,1079,0,0,177,21.6,0,0,0,0,0,0.164040778,1,23,1,1,0,0,0,1,28,123.2
DS-UHPC-602,800,267,1067,0,0,175,21.3,8,0,0,0,0,0.164011246,1,23,1,1,1,13,0.2,1,28,150.2
DS-UHPC-603,792,264,1056,0,0,173,21.1,15.84,0,0,0,0,0.163825758,1,23,1,1,1,13,0.2,1,28,173.1
DS-UHPC-604,784,261,1045,0,0,171,20.9,23.52,0,0,0,0,0.163636364,1,23,1,1,1,13,0.2,1,28,182.9
DS-UHPC-605,809,270,1079,0,0,177,21.6,0,0,0,0,0,0.164040778,1,23,1,1,0,0,0,1,90,126.5
DS-UHPC-606,800,267,1067,0,0,175,21.3,8,0,0,0,0,0.164011246,1,23,1,1,1,13,0.2,1,90,172.3
DS-UHPC-607,792,264,1056,0,0,173,21.1,15.84,0,0,0,0,0.163825758,1,23,1,1,1,13,0.2,1,90,187
DS-UHPC-608,784,261,1045,0,0,171,20.9,23.52,0,0,0,0,0.163636364,1,23,1,1,1,13,0.2,1,90,192.7
DS-UHPC-609,788,197,866.8,0,315,173,14.77,19.7,0,0,0,0,0.175634518,1,23,1,1,1,13,0.16,1,7,155.8
DS-UHPC-61,1120,145,1120,0,0,228,21,0,0,105,0,0,0.180237154,1,23,1,1,0,0,0,1,28,100.5
DS-UHPC-610,788,197,866.8,0,315,173,14.77,15.76,0,0,0,0,0.175634518,1,23,1,1,1,13,0.16,1,7,150.2
DS-UHPC-611,788,197,866.8,0,315,173,14.77,19.7,0,0,0,0,0.175634518,1,23,1,1,1,6,0.16,1,7,152.6
DS-UHPC-612,788,197,866.8,0,315,173,14.77,15.76,0,0,0,0,0.175634518,1,23,1,1,1,6,0.16,1,7,132.4
DS-UHPC-613,788,197,866.8,0,315,173,14.77,0,0,0,0,0,0.175634518,1,23,1,1,0,0,0,1,7,106.1
DS-UHPC-614,788,197,866.8,0,315,173,14.77,19.7,0,0,0,0,0.175634518,1,23,1,1,1,13,0.16,1,14,171.9
DS-UHPC-615,788,197,866.8,0,315,173,14.77,15.76,0,0,0,0,0.175634518,1,23,1,1,1,13,0.16,1,14,165.6
DS-UHPC-616,788,197,866.8,0,315,173,14.77,19.7,0,0,0,0,0.175634518,1,23,1,1,1,6,0.16,1,14,170.6
DS-UHPC-617,788,197,866.8,0,315,173,14.77,15.76,0,0,0,0,0.175634518,1,23,1,1,1,6,0.16,1,14,152.8
DS-UHPC-618,788,197,866.8,0,315,173,14.77,0,0,0,0,0,0.175634518,1,23,1,1,0,0,0,1,14,125.5
DS-UHPC-619,788,197,866.8,0,315,173,14.77,19.7,0,0,0,0,0.175634518,1,23,1,1,1,13,0.16,1,21,180
DS-UHPC-62,1120,145,1120,0,0,228,21,2.8,0,105,0,0,0.180237154,1,23,1,1,4,12,0.45,1,28,114.6
DS-UHPC-620,788,197,866.8,0,315,173,14.77,15.76,0,0,0,0,0.175634518,1,23,1,1,1,13,0.16,1,21,170.7
DS-UHPC-621,788,197,866.8,0,315,173,14.77,19.7,0,0,0,0,0.175634518,1,23,1,1,1,6,0.16,1,21,175.5
DS-UHPC-622,788,197,866.8,0,315,173,14.77,15.76,0,0,0,0,0.175634518,1,23,1,1,1,6,0.16,1,21,159.2
DS-UHPC-623,788,197,866.8,0,315,173,14.77,0,0,0,0,0,0.175634518,1,23,1,1,0,0,0,1,21,134.7
DS-UHPC-624,788,197,866.8,0,315,173,14.77,19.7,0,0,0,0,0.175634518,1,23,1,1,1,13,0.16,1,28,184
DS-UHPC-625,788,197,866.8,0,315,173,14.77,15.76,0,0,0,0,0.175634518,1,23,1,1,1,13,0.16,1,28,173.8
DS-UHPC-626,788,197,866.8,0,315,173,14.77,19.7,0,0,0,0,0.175634518,1,23,1,1,1,6,0.16,1,28,182.3
DS-UHPC-627,788,197,866.8,0,315,173,14.77,15.76,0,0,0,0,0.175634518,1,23,1,1,1,6,0.16,1,28,167.3
DS-UHPC-628,788,197,866.8,0,315,173,14.77,0,0,0,0,0,0.175634518,1,23,1,1,0,0,0,1,28,134.7
DS-UHPC-629,472,262,1049,0,0,178,21,0,0,315,0,0,0.242506812,1,23,1,1,0,0,0,1,7,108.9
DS-UHPC-63,1120,145,1120,0,0,228,21,5.6,0,105,0,0,0.180237154,1,23,1,1,4,12,0.45,1,28,122.7
DS-UHPC-630,472,262,1049,0,0,178,21,9.44,0,315,0,0,0.242506812,1,23,1,1,1,13,0.2,1,7,132.9
DS-UHPC-631,472,262,1049,0,0,178,21,9.44,0,315,0,0,0.242506812,1,23,1,1,1,6,0.2,1,7,116
DS-UHPC-632,472,262,1049,0,0,178,21,0,0,315,0,0,0.242506812,1,23,1,1,0,0,0,1,28,114.6
DS-UHPC-633,472,262,1049,0,0,178,21,9.44,0,315,0,0,0.242506812,1,23,1,1,1,13,0.2,1,28,154.9
DS-UHPC-634,472,262,1049,0,0,178,21,9.44,0,315,0,0,0.242506812,1,23,1,1,1,6,0.2,1,28,139.3
DS-UHPC-635,960,240,791.3,0,0,234,45,2.4,0,0,0,0,0.195,1,23,1,1,5,13,0.018,1,7,134
DS-UHPC-636,960,240,788.9,0,0,234,45,4.8,0,0,0,0,0.195,1,23,1,1,5,13,0.018,1,7,137.4
DS-UHPC-637,960,240,793.9,0,0,234,42,7.2,0,0,0,0,0.195,1,23,1,1,5,13,0.018,1,7,140.6
DS-UHPC-638,960,240,798.8,0,0,234,39,9.6,0,0,0,0,0.195,1,23,1,1,5,13,0.018,1,7,143.7
DS-UHPC-639,960,240,698.3,0,0,234,78,14.4,0,0,0,0,0.195,1,23,1,1,5,13,0.018,1,7,149
DS-UHPC-64,1120,145,1120,0,0,228,21,8.4,0,105,0,0,0.180237154,1,23,1,1,4,12,0.45,1,28,119.3
DS-UHPC-640,960,240,649.3,0,0,234,96,19.2,0,0,0,0,0.195,1,23,1,1,5,13,0.018,1,7,146
DS-UHPC-641,960,240,791.3,0,0,234,45,2.4,0,0,0,0,0.195,1,23,1,1,5,13,0.018,1,28,161.1
DS-UHPC-642,960,240,788.9,0,0,234,45,4.8,0,0,0,0,0.195,1,23,1,1,5,13,0.018,1,28,165.8
DS-UHPC-643,960,240,793.9,0,0,234,42,7.2,0,0,0,0,0.195,1,23,1,1,5,13,0.018,1,28,171.1
DS-UHPC-644,960,240,798.8,0,0,234,39,9.6,0,0,0,0,0.195,1,23,1,1,5,13,0.018,1,28,172
DS-UHPC-645,960,240,698.3,0,0,234,78,14.4,0,0,0,0,0.195,1,23,1,1,5,13,0.018,1,28,177.3
DS-UHPC-646,960,240,649.3,0,0,234,96,19.2,0,0,0,0,0.195,1,23,1,1,5,13,0.018,1,28,174.3
DS-UHPC-647,960,240,791.3,0,0,234,45,2.4,0,0,0,0,0.195,1,23,1,1,5,13,0.018,1,56,178.4
DS-UHPC-648,960,240,788.9,0,0,234,45,4.8,0,0,0,0,0.195,1,23,1,1,5,13,0.018,1,56,180.6
DS-UHPC-649,960,240,793.9,0,0,234,42,7.2,0,0,0,0,0.195,1,23,1,1,5,13,0.018,1,56,183.4
DS-UHPC-65,1120,145,1120,0,0,228,21,11.2,0,105,0,0,0.180237154,1,23,1,1,4,12,0.45,1,28,130.9
DS-UHPC-650,960,240,798.8,0,0,234,39,9.6,0,0,0,0,0.195,1,23,1,1,5,13,0.018,1,56,183.7
DS-UHPC-651,960,240,698.3,0,0,234,78,14.4,0,0,0,0,0.195,1,23,1,1,5,13,0.018,1,56,188.1
DS-UHPC-652,960,240,649.3,0,0,234,96,19.2,0,0,0,0,0.195,1,23,1,1,5,13,0.018,1,56,186.6
DS-UHPC-653,960,240,791.3,0,0,234,45,2.4,0,0,0,0,0.195,1,23,1,1,5,13,0.018,1,90,185.8
DS-UHPC-654,960,240,788.9,0,0,234,45,4.8,0,0,0,0,0.195,1,23,1,1,5,13,0.018,1,90,188.3
DS-UHPC-655,960,240,793.9,0,0,234,42,7.2,0,0,0,0,0.195,1,23,1,1,5,13,0.018,1,90,188.9
DS-UHPC-656,960,240,798.8,0,0,234,39,9.6,0,0,0,0,0.195,1,23,1,1,5,13,0.018,1,90,191.1
DS-UHPC-657,960,240,698.3,0,0,234,78,14.4,0,0,0,0,0.195,1,23,1,1,5,13,0.018,1,90,194.3
DS-UHPC-658,960,240,649.3,0,0,234,96,19.2,0,0,0,0,0.195,1,23,1,1,5,13,0.018,1,90,193.4
DS-UHPC-659,809,270,1079,0,0,177,21.6,0,0,0,0,0,0.164040778,1,23,1,1,0,13,0.2,1,3,69.3
DS-UHPC-66,1120,145,1120,0,0,228,21,16.8,0,105,0,0,0.180237154,1,23,1,1,4,12,0.45,1,28,125.7
DS-UHPC-660,800,267,1067,0,0,175,21.3,8,0,0,0,0,0.164011246,1,23,1,1,1,13,0.2,1,3,86.6
DS-UHPC-661,792,264,1056,0,0,173,21.1,15.84,0,0,0,0,0.163825758,1,23,1,1,1,13,0.2,1,3,100
DS-UHPC-662,784,261,1045,0,0,171,20.9,23.52,0,0,0,0,0.163636364,1,23,1,1,1,13,0.2,1,3,102.5
DS-UHPC-663,809,270,1079,0,0,177,21.6,0,0,0,0,0,0.164040778,1,23,1,1,0,13,0.2,1,7,91.8
DS-UHPC-664,800,267,1067,0,0,175,21.3,8,0,0,0,0,0.164011246,1,23,1,1,1,13,0.2,1,7,108.2
DS-UHPC-665,792,264,1056,0,0,173,21.1,15.84,0,0,0,0,0.163825758,1,23,1,1,1,13,0.2,1,7,119.9
DS-UHPC-666,784,261,1045,0,0,171,20.9,23.52,0,0,0,0,0.163636364,1,23,1,1,1,13,0.2,1,7,123.2
DS-UHPC-667,809,270,1079,0,0,177,21.6,0,0,0,0,0,0.164040778,1,23,1,1,0,13,0.2,1,28,104.6
DS-UHPC-668,800,267,1067,0,0,175,21.3,8,0,0,0,0,0.164011246,1,23,1,1,1,13,0.2,1,28,126.6
DS-UHPC-669,792,264,1056,0,0,173,21.1,15.84,0,0,0,0,0.163825758,1,23,1,1,1,13,0.2,1,28,145.7
DS-UHPC-67,1120,145,1120,0,0,228,21,2.8,0,105,0,0,0.180237154,1,23,1,1,1,12,0.3,1,28,120.6
DS-UHPC-670,784,261,1045,0,0,171,20.9,23.52,0,0,0,0,0.163636364,1,23,1,1,1,13,0.2,1,28,152
DS-UHPC-671,809,270,1079,0,0,177,21.6,0,0,0,0,0,0.164040778,1,23,1,1,0,13,0.2,1,90,109.1
DS-UHPC-672,800,267,1067,0,0,175,21.3,8,0,0,0,0,0.164011246,1,23,1,1,1,13,0.2,1,90,144.8
DS-UHPC-673,792,264,1056,0,0,173,21.1,15.84,0,0,0,0,0.163825758,1,23,1,1,1,13,0.2,1,90,156.3
DS-UHPC-674,784,261,1045,0,0,171,20.9,23.52,0,0,0,0,0.163636364,1,23,1,1,1,13,0.2,1,90,162.6
DS-UHPC-675,472,262,1049,0,0,178,21,0,0,315,0,0,0.242506812,1,23,1,1,0,0,0,1,7,89.5
DS-UHPC-676,472,262,1049,0,0,178,21,9.44,0,315,0,0,0.242506812,1,23,1,1,1,6,0.2,1,7,113.5
DS-UHPC-677,472,262,1049,0,0,178,21,9.44,0,315,0,0,0.242506812,1,23,1,1,1,8,0.2,1,7,116.4
DS-UHPC-678,472,262,1049,0,0,178,21,9.44,0,315,0,0,0.242506812,1,23,1,1,1,10,0.2,1,7,103.9
DS-UHPC-679,472,262,1049,0,0,178,21,9.44,0,315,0,0,0.242506812,1,23,1,1,1,11,0.2,1,7,99.1
DS-UHPC-68,1120,145,1120,0,0,228,21,5.6,0,105,0,0,0.180237154,1,23,1,1,1,12,0.3,1,28,127.9
DS-UHPC-680,472,262,1049,0,0,178,21,9.44,0,315,0,0,0.242506812,1,23,1,1,1,13,0.2,1,7,96.2
DS-UHPC-681,472,262,1049,0,0,178,21,0,0,315,0,0,0.242506812,1,23,1,1,0,0,0,1,28,92.4
DS-UHPC-682,472,262,1049,0,0,178,21,9.44,0,315,0,0,0.242506812,1,23,1,1,1,6,0.2,1,28,130.8
DS-UHPC-683,472,262,1049,0,0,178,21,9.44,0,315,0,0,0.242506812,1,23,1,1,1,8,0.2,1,28,138.5
DS-UHPC-684,472,262,1049,0,0,178,21,9.44,0,315,0,0,0.242506812,1,23,1,1,1,10,0.2,1,28,125.1
DS-UHPC-685,472,262,1049,0,0,178,21,9.44,0,315,0,0,0.242506812,1,23,1,1,1,11,0.2,1,28,121.2
DS-UHPC-686,472,262,1049,0,0,178,21,9.44,0,315,0,0,0.242506812,1,23,1,1,1,13,0.2,1,28,117.4
DS-UHPC-687,950,255,873,0,0,189,31,23.75,0,0,0,0,0.156846473,1,23,1,1,1,13,0.2,1,7,101
DS-UHPC-688,950,255,873,0,0,189,31,23.75,0,0,0,0,0.156846473,1,23,1,1,1,13,0.2,1,28,130.8
DS-UHPC-689,950,255,873,0,0,189,31,23.75,0,0,0,0,0.156846473,1,23,1,1,1,13,0.2,1,90,135.6
DS-UHPC-69,1120,145,1120,0,0,228,21,8.4,0,105,0,0,0.180237154,1,23,1,1,1,12,0.3,1,28,133.4
DS-UHPC-690,1277.4,95.8,664.6,0,0,198,42.15,38.322,0,0,0,0,0.144188756,1,23,1,1,1,13,0.16,1,56,208.8
DS-UHPC-691,591.9,24.7,1277.2,0,0,159.3,44,0,264.3,0,0,0,0.258352254,1,23,1,1,0,0,0,1,28,105.6
DS-UHPC-692,591.9,24.7,1277.2,0,0,159.3,44,0,264.3,0,0,0,0.258352254,1,23,1,1,0,0,0,1,91,105.6
DS-UHPC-693,606.4,25.3,1308.5,0,0,163.2,45.1,0,0,270.7,0,0,0.258350483,1,23,1,1,0,0,0,1,28,113.9
DS-UHPC-694,606.4,25.3,1308.5,0,0,163.2,45.1,0,0,270.7,0,0,0.258350483,1,23,1,1,0,0,0,1,91,113.9
DS-UHPC-695,883.9,25.5,1318.5,0,0,164.4,45.5,0,0,0,0,0,0.180778535,1,23,1,1,0,0,0,1,28,117.3
DS-UHPC-696,883.9,25.5,1318.5,0,0,164.4,45.5,0,0,0,0,0,0.180778535,1,23,1,1,0,0,0,1,91,117.3
DS-UHPC-697,657,119.4,1050,0,0,180.93,12.66,13.14,0,429.8,0,0,0.233037094,1,23,1,1,1,13,0.2,1,7,96.2
DS-UHPC-698,657,119.4,1050,0,0,180.93,12.66,13.14,0,429.8,0,0,0.233037094,1,23,1,1,1,13,0.2,1,28,118.3
DS-UHPC-699,657,119.4,1050,0,0,180.93,12.66,13.14,0,429.8,0,0,0.233037094,1,23,1,1,1,13,0.2,1,56,129.9
DS-UHPC-7,797.78,112.36,1123.63,0,0,224.73,28.09,7.9778,44.95,112.36,56.18,0,0.246918057,1,23,1,1,4,18,0.013,1,1,65.3
DS-UHPC-70,1120,145,1120,0,0,228,21,11.2,0,105,0,0,0.180237154,1,23,1,1,1,12,0.3,1,28,140.7
DS-UHPC-700,657,119.4,1050,0,0,180.93,12.66,13.14,0,429.8,0,0,0.233037094,1,23,1,1,1,13,0.2,1,91,133.7
DS-UHPC-701,960,240,960,0,0,174,24,76.8,0,0,0,0,0.145,1,23,1,1,1,13,0.18,1,3,70
DS-UHPC-702,960,240,960,0,0,174,24,76.8,0,0,0,0,0.145,1,23,1,1,1,13,0.18,1,7,78.9
DS-UHPC-703,960,240,960,0,0,174,24,76.8,0,0,0,0,0.145,1,23,1,1,1,13,0.18,1,28,106.1
DS-UHPC-704,960,240,960,0,0,207,24,76.8,0,0,0,0,0.1725,1,23,1,1,1,13,0.18,1,3,82.5
DS-UHPC-705,960,240,960,0,0,207,24,76.8,0,0,0,0,0.1725,1,23,1,1,1,13,0.18,1,7,115.1
DS-UHPC-706,960,240,960,0,0,207,24,76.8,0,0,0,0,0.1725,1,23,1,1,1,13,0.18,1,28,150.2
DS-UHPC-707,960,240,960,0,0,228,24,76.8,0,0,0,0,0.19,1,23,1,1,1,13,0.18,1,1,40.4
DS-UHPC-708,960,240,960,0,0,228,24,76.8,0,0,0,0,0.19,1,23,1,1,1,13,0.18,1,3,75.7
DS-UHPC-709,960,240,960,0,0,228,24,76.8,0,0,0,0,0.19,1,23,1,1,1,13,0.18,1,7,100.8
DS-UHPC-71,1120,145,1120,0,0,228,21,16.8,0,105,0,0,0.180237154,1,23,1,1,1,12,0.3,1,28,146.2
DS-UHPC-710,960,240,960,0,0,228,24,76.8,0,0,0,0,0.19,1,23,1,1,1,13,0.18,1,28,136.1
DS-UHPC-711,960,240,960,0,0,260,24,76.8,0,0,0,0,0.216666667,1,23,1,1,1,13,0.18,1,3,76
DS-UHPC-712,960,240,960,0,0,260,24,76.8,0,0,0,0,0.216666667,1,23,1,1,1,13,0.18,1,7,105.1
DS-UHPC-713,960,240,960,0,0,260,24,76.8,0,0,0,0,0.216666667,1,23,1,1,1,13,0.18,1,28,136.4
DS-UHPC-714,960,240,960,0,0,286,24,76.8,0,0,0,0,0.238333333,1,23,1,1,1,13,0.18,1,3,66.6
DS-UHPC-715,960,240,960,0,0,286,24,76.8,0,0,0,0,0.238333333,1,23,1,1,1,13,0.18,1,7,98.1
DS-UHPC-716,960,240,960,0,0,286,24,76.8,0,0,0,0,0.238333333,1,23,1,1,1,13,0.18,1,28,132.6
DS-UHPC-717,960,0,960,0,0,164,28,76.8,250,0,0,0,0.170833333,1,23,1,1,1,13,0.18,1,1,66.2
DS-UHPC-718,960,0,960,0,0,174,28,76.8,250,0,0,0,0.18125,1,23,1,1,1,13,0.18,1,1,63.7
DS-UHPC-719,960,0,960,0,0,183,28,76.8,250,0,0,0,0.190625,1,23,1,1,1,13,0.18,1,1,45.9
DS-UHPC-72,1120,145,1120,0,0,228,21,22.4,0,105,0,0,0.180237154,1,23,1,1,1,12,0.3,1,28,156.9
DS-UHPC-720,960,0,960,0,0,193,28,76.8,250,0,0,0,0.201041667,1,23,1,1,1,13,0.18,1,1,58.2
DS-UHPC-721,960,0,960,0,0,202,28,76.8,250,0,0,0,0.210416667,1,23,1,1,1,13,0.18,1,1,49.9
DS-UHPC-722,960,0,960,0,0,212,28,76.8,250,0,0,0,0.220833333,1,23,1,1,1,13,0.18,1,1,52.1
DS-UHPC-723,960,250,960,0,0,212,28,76.8,0,0,0,0,0.175206612,1,23,1,1,1,13,0.18,1,1,72.6
DS-UHPC-724,960,0,960,0,0,164,28,76.8,250,0,0,0,0.170833333,1,23,1,1,1,13,0.18,1,3,85
DS-UHPC-725,960,0,960,0,0,174,28,76.8,250,0,0,0,0.18125,1,23,1,1,1,13,0.18,1,3,79.7
DS-UHPC-726,960,0,960,0,0,183,28,76.8,250,0,0,0,0.190625,1,23,1,1,1,13,0.18,1,3,77
DS-UHPC-727,960,0,960,0,0,193,28,76.8,250,0,0,0,0.201041667,1,23,1,1,1,13,0.18,1,3,81
DS-UHPC-728,960,0,960,0,0,202,28,76.8,250,0,0,0,0.210416667,1,23,1,1,1,13,0.18,1,3,74.7
DS-UHPC-729,960,0,960,0,0,212,28,76.8,250,0,0,0,0.220833333,1,23,1,1,1,13,0.18,1,3,75.7
DS-UHPC-73,850,212.5,935,0,255,212.5,21.2,0,0,0,0,0,0.2,1,23,1,1,0,0,0,1,28,114.3
DS-UHPC-730,960,250,960,0,0,212,28,76.8,0,0,0,0,0.175206612,1,23,1,1,1,13,0.18,1,3,85.7
DS-UHPC-731,960,0,960,0,0,164,28,76.8,250,0,0,0,0.170833333,1,23,1,1,1,13,0.18,1,28,116.8
DS-UHPC-732,960,0,960,0,0,174,28,76.8,250,0,0,0,0.18125,1,23,1,1,1,13,0.18,1,28,113.8
DS-UHPC-733,960,0,960,0,0,183,28,76.8,250,0,0,0,0.190625,1,23,1,1,1,13,0.18,1,28,109.4
DS-UHPC-734,960,0,960,0,0,193,28,76.8,250,0,0,0,0.201041667,1,23,1,1,1,13,0.18,1,28,115.2
DS-UHPC-735,960,0,960,0,0,202,28,76.8,250,0,0,0,0.210416667,1,23,1,1,1,13,0.18,1,28,111.8
DS-UHPC-736,960,0,960,0,0,212,28,76.8,250,0,0,0,0.220833333,1,23,1,1,1,13,0.18,1,28,110.5
DS-UHPC-737,960,250,960,0,0,212,28,76.8,0,0,0,0,0.175206612,1,23,1,1,1,13,0.18,1,28,118.7
DS-UHPC-738,657,119,1013,0,0,185,40,13.14,0,418,0,0,0.238402062,1,23,1,1,1,13,0.2,1,2,60.7
DS-UHPC-739,657,119,1013,0,0,185,40,13.14,0,418,0,0,0.238402062,1,23,1,1,1,13,0.2,1,3,76.3
DS-UHPC-74,850,212.5,935,0,255,212.5,21.2,8.5,0,0,0,0,0.2,1,23,1,1,4,10,0.44,1,28,123
DS-UHPC-740,657,119,1013,0,0,185,40,13.14,0,418,0,0,0.238402062,1,23,1,1,1,13,0.2,1,5,94.3
DS-UHPC-741,657,119,1013,0,0,185,40,13.14,0,418,0,0,0.238402062,1,23,1,1,1,13,0.2,1,7,104.4
DS-UHPC-742,657,119,1013,0,0,185,40,13.14,0,418,0,0,0.238402062,1,23,1,1,1,13,0.2,1,14,118.6
DS-UHPC-743,657,119,1013,0,0,185,40,13.14,0,418,0,0,0.238402062,1,23,1,1,1,13,0.2,1,28,130.1
DS-UHPC-744,657,119,1013,0,0,185,40,13.14,0,418,0,0,0.238402062,1,23,1,1,1,13,0.2,1,60,145.1
DS-UHPC-745,657,119,1013,0,0,185,40,13.14,0,418,0,0,0.238402062,1,23,1,1,1,13,0.2,1,120,151.1
DS-UHPC-746,657,119,1013,0,0,185,40,13.14,0,418,0,0,0.238402062,1,23,1,1,1,13,0.2,1,150,153.8
DS-UHPC-747,657,119,1013,0,0,185,40,13.14,0,418,0,0,0.238402062,1,23,1,1,1,13,0.2,1,180,156
DS-UHPC-748,657,119,1013,0,0,185,40,13.14,0,418,0,0,0.238402062,1,23,1,1,1,13,0.2,1,360,163.9
DS-UHPC-749,1251.2,291.3,407.8,0,0,201.4,28.2,0,0,0,0,0,0.130567261,1,23,1,1,0,0,0,1,3,107.6
DS-UHPC-75,850,212.5,935,0,255,212.5,21.2,17,0,0,0,0,0.2,1,23,1,1,4,10,0.44,1,28,121.6
DS-UHPC-750,1251.2,291.3,407.8,0,0,201.4,28.2,0,0,0,0,0,0.130567261,1,23,1,1,0,0,0,1,7,119.5
DS-UHPC-751,1251.2,291.3,407.8,0,0,201.4,28.2,0,0,0,0,0,0.130567261,1,23,1,1,0,0,0,1,14,135.1
DS-UHPC-752,1251.2,291.3,407.8,0,0,201.4,28.2,0,0,0,0,0,0.130567261,1,23,1,1,0,0,0,1,28,141.3
DS-UHPC-753,1251.2,291.3,407.8,0,0,201.4,28.2,0,0,0,0,0,0.130567261,1,23,1,1,0,0,0,1,56,149.2
DS-UHPC-754,700,50,1104,0,0,180,30,0,150,0,0,0,0.24,1,23,1,1,0,13,0.2,1,28,102.4
DS-UHPC-755,700,50,1104,0,0,180,30,3.5,150,0,0,0,0.24,1,23,1,1,1,13,0.2,1,28,111.7
DS-UHPC-756,700,50,1104,0,0,180,30,7,150,0,0,0,0.24,1,23,1,1,1,13,0.2,1,28,138.3
DS-UHPC-757,700,50,1104,0,0,180,30,10.5,150,0,0,0,0.24,1,23,1,1,1,13,0.2,1,28,152.9
DS-UHPC-758,700,50,1104,0,0,180,30,14,150,0,0,0,0.24,1,23,1,1,1,13,0.2,1,28,156.1
DS-UHPC-759,700,50,1104,0,0,180,30,17.5,150,0,0,0,0.24,1,23,1,1,1,13,0.2,1,28,158.7
DS-UHPC-76,850,212.5,935,0,255,212.5,21.2,25.5,0,0,0,0,0.2,1,23,1,1,4,10,0.44,1,28,131.1
DS-UHPC-760,700,50,1104,0,0,180,30,0,150,0,0,0,0.24,1,23,1,1,0,13,0.2,1,7,91.7
DS-UHPC-761,700,50,1104,0,0,180,30,3.5,150,0,0,0,0.24,1,23,1,1,1,13,0.2,1,7,93.9
DS-UHPC-762,700,50,1104,0,0,180,30,7,150,0,0,0,0.24,1,23,1,1,1,13,0.2,1,7,96.2
DS-UHPC-763,700,50,1104,0,0,180,30,10.5,150,0,0,0,0.24,1,23,1,1,1,13,0.2,1,7,113
DS-UHPC-764,700,50,1104,0,0,180,30,14,150,0,0,0,0.24,1,23,1,1,1,13,0.2,1,7,115
DS-UHPC-765,700,50,1104,0,0,180,30,17.5,150,0,0,0,0.24,1,23,1,1,1,13,0.2,1,7,117.9
DS-UHPC-766,700,50,1104,0,0,180,30,0,150,0,0,0,0.24,1,23,1,1,0,13,0.2,1,1,55.7
DS-UHPC-767,700,50,1104,0,0,180,30,3.5,150,0,0,0,0.24,1,23,1,1,1,13,0.2,1,1,65.4
DS-UHPC-768,700,50,1104,0,0,180,30,7,150,0,0,0,0.24,1,23,1,1,1,13,0.2,1,1,74.2
DS-UHPC-769,700,50,1104,0,0,180,30,10.5,150,0,0,0,0.24,1,23,1,1,1,13,0.2,1,1,79
DS-UHPC-77,850,212.5,935,0,255,212.5,21.2,8.5,0,0,0,0,0.2,1,23,1,1,4,10,0.86,1,28,115.1
DS-UHPC-770,700,50,1104,0,0,180,30,14,150,0,0,0,0.24,1,23,1,1,1,13,0.2,1,1,84.2
DS-UHPC-771,700,50,1104,0,0,180,30,17.5,150,0,0,0,0.24,1,23,1,1,1,13,0.2,1,1,88.1
DS-UHPC-772,680.27,119.73,1462.59,0,0,160,9.59,0,0,0,0,0,0.2,1,23,1,1,0,0,0,1,28,60.8
DS-UHPC-773,640,160,1446.4,0,0,160,9.6,0,0,0,0,0,0.2,1,23,1,1,0,0,0,1,28,56
DS-UHPC-774,600.15,199.85,1434.36,0,0,160,9.6,0,0,0,0,0,0.2,1,23,1,1,0,0,0,1,28,58.5
DS-UHPC-775,680.27,119.73,1503.4,0,0,144,9.59,0,0,0,0,0,0.18,1,23,1,1,0,0,0,1,28,67.3
DS-UHPC-776,680.27,119.73,1421.77,0,0,176,9.59,0,0,0,0,0,0.22,1,23,1,1,0,0,0,1,28,54.8
DS-UHPC-777,680.27,119.73,1462.59,0,0,160,11.22,0,0,0,0,0,0.2,1,23,1,1,0,0,0,1,28,62.2
DS-UHPC-778,680.27,119.73,1469.39,0,0,160,8.03,0,0,0,0,0,0.2,1,23,1,1,0,0,0,1,28,58.1
DS-UHPC-779,765.31,134.69,1316.33,0,0,180,10.79,0,0,0,0,0,0.2,1,23,1,1,0,0,0,1,28,64.3
DS-UHPC-78,850,212.5,935,0,255,212.5,21.2,17,0,0,0,0,0.2,1,23,1,1,4,10,0.86,1,28,117.9
DS-UHPC-780,720,180,1303.2,0,0,180,10.8,0,0,0,0,0,0.2,1,23,1,1,0,0,0,1,28,67.1
DS-UHPC-781,675.17,224.83,1289.57,0,0,180,10.8,0,0,0,0,0,0.2,1,23,1,1,0,0,0,1,28,62.5
DS-UHPC-782,720,180,1353.6,0,0,162,10.8,0,0,0,0,0,0.18,1,23,1,1,0,0,0,1,28,70.1
DS-UHPC-783,720,180,1260,0,0,198,10.8,0,0,0,0,0,0.22,1,23,1,1,0,0,0,1,28,62.4
DS-UHPC-784,720,180,1296,0,0,180,12.6,0,0,0,0,0,0.2,1,23,1,1,0,0,0,1,28,68.4
DS-UHPC-785,720,180,1310.4,0,0,180,9,0,0,0,0,0,0.2,1,23,1,1,0,0,0,1,28,66.1
DS-UHPC-786,850.34,149.66,1173.47,0,0,200,11.99,0,0,0,0,0,0.2,1,23,1,1,0,0,0,1,28,70.2
DS-UHPC-787,800,200,1160,0,0,200,12,0,0,0,0,0,0.2,1,23,1,1,0,0,0,1,28,70.8
DS-UHPC-788,750.19,249.81,1140.29,0,0,200,12,0,0,0,0,0,0.2,1,23,1,1,0,0,0,1,28,66
DS-UHPC-789,850.34,149.66,1224.49,0,0,180,11.99,0,0,0,0,0,0.18,1,23,1,1,0,0,0,1,28,72.7
DS-UHPC-79,850,212.5,935,0,255,212.5,21.2,25.5,0,0,0,0,0.2,1,23,1,1,4,10,0.86,1,28,121.7
DS-UHPC-790,850.34,149.66,1122.45,0,0,220,11.99,0,0,0,0,0,0.22,1,23,1,1,0,0,0,1,28,67
DS-UHPC-791,850.34,149.66,1173.47,0,0,200,14.03,0,0,0,0,0,0.2,1,23,1,1,0,0,0,1,28,71.3
DS-UHPC-792,850.34,149.66,1181.97,0,0,200,10.03,0,0,0,0,0,0.2,1,23,1,1,0,0,0,1,28,67.9
DS-UHPC-793,680.27,119.73,1462.59,0,0,160,9.59,0,0,0,0,0,0.2,1,23,1,1,0,0,0,1,7,115
DS-UHPC-794,640,160,1446.4,0,0,160,9.6,0,0,0,0,0,0.2,1,23,1,1,0,0,0,1,7,109.6
DS-UHPC-795,600.15,199.85,1434.36,0,0,160,9.6,0,0,0,0,0,0.2,1,23,1,1,0,0,0,1,7,102.6
DS-UHPC-796,680.27,119.73,1503.4,0,0,144,9.59,0,0,0,0,0,0.18,1,23,1,1,0,0,0,1,7,119.8
DS-UHPC-797,680.27,119.73,1421.77,0,0,176,9.59,0,0,0,0,0,0.22,1,23,1,1,0,0,0,1,7,105.7
DS-UHPC-798,680.27,119.73,1462.59,0,0,160,11.22,0,0,0,0,0,0.2,1,23,1,1,0,0,0,1,7,117.7
DS-UHPC-799,680.27,119.73,1469.39,0,0,160,8.03,0,0,0,0,0,0.2,1,23,1,1,0,0,0,1,7,108.7
DS-UHPC-8,797.78,112.36,1123.63,0,0,224.73,28.09,7.9778,44.95,112.36,56.18,0,0.246918057,1,23,1,1,4,18,0.013,1,14,108.4
DS-UHPC-80,850,212.5,935,0,255,212.5,21.2,25.5,0,0,0,0,0.2,1,23,1,1,3,10,0.4,1,28,105.3
DS-UHPC-800,765.31,134.69,1316.33,0,0,180,10.79,0,0,0,0,0,0.2,1,23,1,1,0,0,0,1,7,118.8
DS-UHPC-801,720,180,1303.2,0,0,180,10.8,0,0,0,0,0,0.2,1,23,1,1,0,0,0,1,7,120.6
DS-UHPC-802,675.17,224.83,1289.57,0,0,180,10.8,0,0,0,0,0,0.2,1,23,1,1,0,0,0,1,7,119.7
DS-UHPC-803,720,180,1353.6,0,0,162,10.8,0,0,0,0,0,0.18,1,23,1,1,0,0,0,1,7,124.3
DS-UHPC-804,720,180,1260,0,0,198,10.8,0,0,0,0,0,0.22,1,23,1,1,0,0,0,1,7,119.3
DS-UHPC-805,720,180,1296,0,0,180,12.6,0,0,0,0,0,0.2,1,23,1,1,0,0,0,1,7,124
DS-UHPC-806,720,180,1310.4,0,0,180,9,0,0,0,0,0,0.2,1,23,1,1,0,0,0,1,7,122.3
DS-UHPC-807,850.34,149.66,1173.47,0,0,200,11.99,0,0,0,0,0,0.2,1,23,1,1,0,0,0,1,7,124
DS-UHPC-808,800,200,1160,0,0,200,12,0,0,0,0,0,0.2,1,23,1,1,0,0,0,1,7,123.5
DS-UHPC-809,750.19,249.81,1140.29,0,0,200,12,0,0,0,0,0,0.2,1,23,1,1,0,0,0,1,7,120.8
DS-UHPC-81,850,212.5,935,0,255,212.5,21.2,25.5,0,0,0,0,0.2,1,23,1,1,1,12,0.2,1,28,148.7
DS-UHPC-810,850.34,149.66,1224.49,0,0,180,11.99,0,0,0,0,0,0.18,1,23,1,1,0,0,0,1,7,128.9
DS-UHPC-811,850.34,149.66,1122.45,0,0,220,11.99,0,0,0,0,0,0.22,1,23,1,1,0,0,0,1,7,118.8
DS-UHPC-812,850.34,149.66,1173.47,0,0,200,14.03,0,0,0,0,0,0.2,1,23,1,1,0,0,0,1,7,126.2
DS-UHPC-813,850.34,149.66,1181.97,0,0,200,10.03,0,0,0,0,0,0.2,1,23,1,1,0,0,0,1,7,123.5
DS-UHPC-814,800,0,1471.3,0,0,160,21.6,0,0,0,0,0,0.2,1,23,1,1,0,0,0,1,1,72.9
DS-UHPC-815,800,0,1471.3,0,0,160,21.6,0,0,0,0,0,0.2,1,23,1,1,0,0,0,1,3,88.9
DS-UHPC-816,800,0,1471.3,0,0,160,21.6,0,0,0,0,0,0.2,1,23,1,1,0,0,0,1,7,94.4
DS-UHPC-817,800,0,1471.3,0,0,160,21.6,0,0,0,0,0,0.2,1,23,1,1,0,0,0,1,14,100.4
DS-UHPC-818,800,0,1471.3,0,0,160,21.6,0,0,0,0,0,0.2,1,23,1,1,0,0,0,1,28,104.7
DS-UHPC-819,800,0,1471.3,0,0,160,21.6,0,0,0,0,0,0.2,1,23,1,1,0,0,0,1,56,110.1
DS-UHPC-82,850,212.5,935,0,255,212.5,21.2,0,0,0,0,0,0.2,1,23,1,1,0,0,0,1,28,118.9
DS-UHPC-820,800,0,1471.3,0,0,160,21.6,0,0,0,0,0,0.2,1,23,1,1,0,0,0,1,90,116.7
DS-UHPC-821,720,80,1422.9,0,0,160,29.6,0,0,0,0,0,0.2,1,23,1,1,0,0,0,1,1,78.7
DS-UHPC-822,720,80,1422.9,0,0,160,29.6,0,0,0,0,0,0.2,1,23,1,1,0,0,0,1,3,87.7
DS-UHPC-823,720,80,1422.9,0,0,160,29.6,0,0,0,0,0,0.2,1,23,1,1,0,0,0,1,7,100.4
DS-UHPC-824,720,80,1422.9,0,0,160,29.6,0,0,0,0,0,0.2,1,23,1,1,0,0,0,1,14,111.6
DS-UHPC-825,720,80,1422.9,0,0,160,29.6,0,0,0,0,0,0.2,1,23,1,1,0,0,0,1,28,116.4
DS-UHPC-826,720,80,1422.9,0,0,160,29.6,0,0,0,0,0,0.2,1,23,1,1,0,0,0,1,56,119.8
DS-UHPC-827,720,80,1422.9,0,0,160,29.6,0,0,0,0,0,0.2,1,23,1,1,0,0,0,1,90,125.3
DS-UHPC-828,741,185,815,0,259,185,9,14.82,0,0,0,0,0.199784017,1,23,1,1,1,13,0.2,1,3,81.9
DS-UHPC-829,741,185,815,0,259,185,9,14.82,0,0,0,0,0.199784017,1,23,1,1,1,13,0.2,1,7,121.3
DS-UHPC-83,850,212.5,935,0,255,212.5,21.2,8.5,0,0,0,0,0.2,1,23,1,1,4,10,0.44,1,28,125.5
DS-UHPC-830,741,185,815,0,259,185,9,14.82,0,0,0,0,0.199784017,1,23,1,1,1,13,0.2,1,28,154.9
DS-UHPC-831,741,185,815,0,259,185,9,14.82,0,0,0,0,0.199784017,1,23,1,1,1,13,0.2,1,91,150.4
DS-UHPC-832,792,264,1056,0,0,173,21.1,15.84,0,0,0,0,0.163825758,1,23,1,1,1,13,0.2,1,3,99
DS-UHPC-833,634,264,1056,0,0,173,21.1,12.68,0,159,0,0,0.192650334,1,23,1,1,1,13,0.2,1,3,92.6
DS-UHPC-834,475,264,1056,0,0,173,21.1,9.5,0,317,0,0,0.234100135,1,23,1,1,1,13,0.2,1,3,99.1
DS-UHPC-835,317,264,1056,0,0,173,21.1,6.34,0,475,0,0,0.297762478,1,23,1,1,1,13,0.2,1,3,94.3
DS-UHPC-836,792,264,1056,0,0,173,21.1,15.84,0,0,0,0,0.163825758,1,23,1,1,1,13,0.2,1,3,99.8
DS-UHPC-837,634,264,1056,0,0,173,21.1,12.68,159,0,0,0,0.192650334,1,23,1,1,1,13,0.2,1,3,84.8
DS-UHPC-838,475,264,1056,0,0,173,21.1,9.5,317,0,0,0,0.234100135,1,23,1,1,1,13,0.2,1,3,81.1
DS-UHPC-839,317,264,1056,0,0,173,21.1,6.34,475,0,0,0,0.297762478,1,23,1,1,1,13,0.2,1,3,71.5
DS-UHPC-84,850,212.5,935,0,255,212.5,21.2,17,0,0,0,0,0.2,1,23,1,1,4,10,0.44,1,28,132.1
DS-UHPC-840,792,264,1056,0,0,173,21.1,15.84,0,0,0,0,0.163825758,1,23,1,1,1,13,0.2,1,7,119.4
DS-UHPC-841,634,264,1056,0,0,173,21.1,12.68,0,159,0,0,0.192650334,1,23,1,1,1,13,0.2,1,7,117.3
DS-UHPC-842,475,264,1056,0,0,173,21.1,9.5,0,317,0,0,0.234100135,1,23,1,1,1,13,0.2,1,7,119
DS-UHPC-843,317,264,1056,0,0,173,21.1,6.34,0,475,0,0,0.297762478,1,23,1,1,1,13,0.2,1,7,115.8
DS-UHPC-844,792,264,1056,0,0,173,21.1,15.84,0,0,0,0,0.163825758,1,23,1,1,1,13,0.2,1,7,119.7
DS-UHPC-845,634,264,1056,0,0,173,21.1,12.68,159,0,0,0,0.192650334,1,23,1,1,1,13,0.2,1,7,108.5
DS-UHPC-846,475,264,1056,0,0,173,21.1,9.5,317,0,0,0,0.234100135,1,23,1,1,1,13,0.2,1,7,102.6
DS-UHPC-847,317,264,1056,0,0,173,21.1,6.34,475,0,0,0,0.297762478,1,23,1,1,1,13,0.2,1,7,93.5
DS-UHPC-848,792,264,1056,0,0,173,21.1,15.84,0,0,0,0,0.163825758,1,23,1,1,1,13,0.2,1,28,143.6
DS-UHPC-849,634,264,1056,0,0,173,21.1,12.68,0,159,0,0,0.192650334,1,23,1,1,1,13,0.2,1,28,136.7
DS-UHPC-85,850,212.5,935,0,255,212.5,21.2,25.5,0,0,0,0,0.2,1,23,1,1,4,10,0.44,1,28,139.1
DS-UHPC-850,475,264,1056,0,0,173,21.1,9.5,0,317,0,0,0.234100135,1,23,1,1,1,13,0.2,1,28,138.9
DS-UHPC-851,317,264,1056,0,0,173,21.1,6.34,0,475,0,0,0.297762478,1,23,1,1,1,13,0.2,1,28,133.6
DS-UHPC-852,792,264,1056,0,0,173,21.1,15.84,0,0,0,0,0.163825758,1,23,1,1,1,13,0.2,1,28,144.4
DS-UHPC-853,634,264,1056,0,0,173,21.1,12.68,159,0,0,0,0.192650334,1,23,1,1,1,13,0.2,1,28,133.7
DS-UHPC-854,475,264,1056,0,0,173,21.1,9.5,317,0,0,0,0.234100135,1,23,1,1,1,13,0.2,1,28,139.2
DS-UHPC-855,317,264,1056,0,0,173,21.1,6.34,475,0,0,0,0.297762478,1,23,1,1,1,13,0.2,1,28,140.9
DS-UHPC-856,792,264,1056,0,0,173,21.1,15.84,0,0,0,0,0.163825758,1,23,1,1,1,13,0.2,1,91,156.5
DS-UHPC-857,634,264,1056,0,0,173,21.1,12.68,0,159,0,0,0.192650334,1,23,1,1,1,13,0.2,1,91,155.5
DS-UHPC-858,475,264,1056,0,0,173,21.1,9.5,0,317,0,0,0.234100135,1,23,1,1,1,13,0.2,1,91,156.1
DS-UHPC-859,317,264,1056,0,0,173,21.1,6.34,0,475,0,0,0.297762478,1,23,1,1,1,13,0.2,1,91,151.3
DS-UHPC-86,850,212.5,935,0,255,212.5,21.2,8.5,0,0,0,0,0.2,1,23,1,1,4,10,0.86,1,28,121.1
DS-UHPC-860,792,264,1056,0,0,173,21.1,15.84,0,0,0,0,0.163825758,1,23,1,1,1,13,0.2,1,91,156.8
DS-UHPC-861,634,264,1056,0,0,173,21.1,12.68,159,0,0,0,0.192650334,1,23,1,1,1,13,0.2,1,91,149.9
DS-UHPC-862,475,264,1056,0,0,173,21.1,9.5,317,0,0,0,0.234100135,1,23,1,1,1,13,0.2,1,91,154.3
DS-UHPC-863,317,264,1056,0,0,173,21.1,6.34,475,0,0,0,0.297762478,1,23,1,1,1,13,0.2,1,91,150
DS-UHPC-87,850,212.5,935,0,255,212.5,21.2,17,0,0,0,0,0.2,1,23,1,1,4,10,0.86,1,28,126.3
DS-UHPC-88,850,212.5,935,0,255,212.5,21.2,25.5,0,0,0,0,0.2,1,23,1,1,4,10,0.86,1,28,131.2
DS-UHPC-89,850,212.5,935,0,255,212.5,21.2,25.5,0,0,0,0,0.2,1,23,1,1,3,10,0.4,1,28,110.9
DS-UHPC-9,797.78,112.36,1123.63,0,0,224.73,28.09,7.9778,44.95,112.36,56.18,0,0.246918057,1,23,1,1,4,18,0.013,1,28,120.9
DS-UHPC-90,850,212.5,935,0,255,212.5,21.2,25.5,0,0,0,0,0.2,1,23,1,1,1,12,0.2,1,28,159.1
DS-UHPC-91,850,212.5,935,0,255,212.5,21.2,0,0,0,0,0,0.2,1,23,1,1,0,0,0,1,28,123.2
DS-UHPC-92,850,212.5,935,0,255,212.5,21.2,8.5,0,0,0,0,0.2,1,23,1,1,4,10,0.44,1,28,127.4
DS-UHPC-93,850,212.5,935,0,255,212.5,21.2,17,0,0,0,0,0.2,1,23,1,1,4,10,0.44,1,28,143
DS-UHPC-94,850,212.5,935,0,255,212.5,21.2,25.5,0,0,0,0,0.2,1,23,1,1,4,10,0.44,1,28,147.2
DS-UHPC-95,850,212.5,935,0,255,212.5,21.2,8.5,0,0,0,0,0.2,1,23,1,1,4,10,0.86,1,28,128
DS-UHPC-96,850,212.5,935,0,255,212.5,21.2,17,0,0,0,0,0.2,1,23,1,1,4,10,0.86,1,28,135.8
DS-UHPC-97,850,212.5,935,0,255,212.5,21.2,25.5,0,0,0,0,0.2,1,23,1,1,4,10,0.86,1,28,140.8
DS-UHPC-98,850,212.5,935,0,255,212.5,21.2,25.5,0,0,0,0,0.2,1,23,1,1,3,10,0.4,1,28,116.5
DS-UHPC-99,850,212.5,935,0,255,212.5,21.2,25.5,0,0,0,0,0.2,1,23,1,1,1,12,0.2,1,28,169.1
MA1-28,805,224,971,0,0,195,15,0,0,0,0,0,0.189504373,1,23,1,1,0,0,0,1,28,110
MA1-7,805,224,971,0,0,195,15,0,0,0,0,0,0.189504373,1,23,1,1,0,0,0,1,7,89.5
MA2-28,805,224,971,0,0,195,15,0,0,0,0,0,0.189504373,2,90,1,1,0,0,0,1,28,130
MA2-7,805,224,971,0,0,195,15,0,0,0,0,0,0.189504373,2,90,1,1,0,0,0,1,7,100
UHPC-1,955,239,1051,0,0,143,15,0,0,0,0,0,0.12,1,20,5,2,0,0,0,1,28,170
UHPC-1-1,955,220,1051,0,372,162,18,0,0,0,0,0,0.138211382,2,90,5,2,0,0,0,1,28,270
UHPC-1-2,955,239,1051,0,0,162,15,167,0,0,0,0,0.136,1,20,5,2,1,12,0.18,1,28,270
UHPC-1-3,955,220,1051,0,372,181,18,167,0,0,0,0,0.154471545,2,90,5,2,1,12,0.18,1,28,260
UHPC-17-1,750,158,444,0,662,189,37.5,0,0,0,0,0,0.20814978,1,20,4,1,0,0,0,1,28,145.9
UHPC-17-10,750,158,444,0,662,189,37.5,0,0,0,0,0,0.20814978,1,20,4,1,0,0,0,1,28,145.2
UHPC-17-11,750,158,444,0,662,189,37.5,0,0,0,0,0,0.20814978,1,20,4,1,0,0,0,1,28,140.7
UHPC-17-12,750,158,444,0,662,189,37.5,0,0,0,0,0,0.20814978,2,105,4,1,0,0,0,1,28,184.2
UHPC-17-13,750,158,444,0,662,189,37.5,0,0,0,0,0,0.20814978,2,105,4,1,0,0,0,1,28,160.7
UHPC-17-2,750,158,444,0,662,189,37.5,0,0,0,0,0,0.20814978,1,20,4,1,0,0,0,1,28,125
UHPC-17-3,750,158,444,0,662,189,37.5,0,0,0,0,0,0.20814978,1,20,4,1,0,0,0,1,28,135.4
UHPC-17-4,750,158,444,0,662,189,37.5,0,0,0,0,0,0.20814978,1,20,4,1,0,0,0,1,28,131.9
UHPC-17-5,750,158,444,0,662,189,37.5,0,0,0,0,0,0.20814978,1,20,4,1,0,0,0,1,28,145.9
UHPC-17-6,750,158,444,0,662,189,37.5,0,0,0,0,0,0.20814978,1,20,4,1,0,0,0,1,28,138.8
UHPC-17-7,750,158,444,0,662,189,37.5,0,0,0,0,0,0.20814978,1,20,4,1,0,0,0,1,28,148.2
UHPC-17-8,750,158,444,0,662,189,37.5,0,0,0,0,0,0.20814978,1,20,4,1,0,0,0,1,28,145.2
UHPC-17-9,750,158,444,0,662,189,37.5,0,0,0,0,0,0.20814978,1,20,4,1,0,0,0,1,28,157.8
UHPC-21,884.3,221.1,1105.4,0,0,148.2,27.6,150,0,0,0,0,0.134069115,2,80,1,1,1,13,0.23,1,7,236.8
UHPC-23-1,920,258,1030,0,0,235.6,30.6,0,0,0,0,0,0.2,2,90,1,1,2,0,0,1,7,118
UHPC-23-10,920,258,1030,0,0,235.6,30.6,276,0,0,0,0,0.2,2,90,1,1,2,18,0.15,1,7,113
UHPC-23-2,920,258,1030,0,0,235.6,30.6,92,0,0,0,0,0.2,2,90,1,1,2,6,0,1,7,120
UHPC-23-3,920,258,1030,0,0,235.6,30.6,184,0,0,0,0,0.2,2,90,1,1,2,6,0.15,1,7,115
UHPC-23-4,920,258,1030,0,0,235.6,30.6,276,0,0,0,0,0.2,2,90,1,1,2,6,0.15,1,7,117
UHPC-23-5,920,258,1030,0,0,235.6,30.6,92,0,0,0,0,0.2,2,90,1,1,2,12,0.15,1,7,125
UHPC-23-6,920,258,1030,0,0,235.6,30.6,184,0,0,0,0,0.2,2,90,1,1,2,12,0.15,1,7,116
UHPC-23-7,920,258,1030,0,0,235.6,30.6,276,0,0,0,0,0.2,2,90,1,1,2,12,0.15,1,7,119
UHPC-23-8,920,258,1030,0,0,235.6,30.6,92,0,0,0,0,0.2,2,90,1,1,2,18,0.15,1,7,134
UHPC-23-9,920,258,1030,0,0,235.6,30.6,184,0,0,0,0,0.2,2,90,1,1,2,18,0.15,1,7,126
UHPC-29-1,696,104,1479,0,0,160,6.4,0,0,0,0,0,0.2,1,23,7,3,0,0,0,1,7,62
UHPC-29-10,750,150,1315,0,0,180,7.2,0,0,0,0,0,0.2,1,23,7,3,0,0,0,1,28,140
UHPC-29-11,720,180,1298,0,0,180,7.2,0,0,0,0,0,0.2,1,23,7,3,0,0,0,1,7,60
UHPC-29-12,720,180,1298,0,0,180,7.2,0,0,0,0,0,0.2,1,23,7,3,0,0,0,1,28,120
UHPC-29-13,870,131,1185,0,0,200,8,0,0,0,0,0,0.1998002,1,23,7,3,0,0,0,1,7,75
UHPC-29-14,870,131,1185,0,0,200,8,0,0,0,0,0,0.1998002,1,23,7,3,0,0,0,1,28,142
UHPC-29-15,833,167,1166,0,0,200,8,0,0,0,0,0,0.2,1,23,7,3,0,0,0,1,7,73
UHPC-29-16,833,167,1166,0,0,200,8,0,0,0,0,0,0.2,1,23,7,3,0,0,0,1,28,139
UHPC-29-17,800,200,1148,0,0,200,8,0,0,0,0,0,0.2,1,23,7,3,0,0,0,1,7,68
UHPC-29-18,800,200,1148,0,0,200,8,0,0,0,0,0,0.2,1,23,7,3,0,0,0,1,28,125
UHPC-29-19,696,104,1522,0,0,144,6.4,0,0,0,0,0,0.18,1,23,7,3,0,0,0,1,7,70
UHPC-29-2,696,104,1479,0,0,160,6.4,0,0,0,0,0,0.2,1,23,7,3,0,0,0,1,28,126
UHPC-29-20,696,104,1522,0,0,144,6.4,0,0,0,0,0,0.18,1,23,7,3,0,0,0,1,28,133
UHPC-29-21,696,104,1437,0,0,176,6.4,0,0,0,0,0,0.22,1,23,7,3,0,0,0,1,7,60
UHPC-29-22,696,104,1437,0,0,176,6.4,0,0,0,0,0,0.22,1,23,7,3,0,0,0,1,28,115
UHPC-29-23,696,104,1481,0,0,160,5.6,0,0,0,0,0,0.2,1,23,7,3,0,0,0,1,7,62
UHPC-29-24,696,104,1481,0,0,160,5.6,0,0,0,0,0,0.2,1,23,7,3,0,0,0,1,28,125
UHPC-29-25,696,104,1477,0,0,160,7.2,0,0,0,0,0,0.2,1,23,7,3,0,0,0,1,7,63
UHPC-29-26,696,104,1477,0,0,160,7.2,0,0,0,0,0,0.2,1,23,7,3,0,0,0,1,28,128
UHPC-29-27,750,150,1362,0,0,162,7.2,0,0,0,0,0,0.18,1,23,7,3,0,0,0,1,7,80
UHPC-29-28,750,150,1362,0,0,162,7.2,0,0,0,0,0,0.18,1,23,7,3,0,0,0,1,28,142
UHPC-29-29,750,150,1267,0,0,198,7.2,0,0,0,0,0,0.22,1,23,7,3,0,0,0,1,7,75
UHPC-29-3,667,133,1463,0,0,160,6.4,0,0,0,0,0,0.2,1,23,7,3,0,0,0,1,7,55
UHPC-29-30,750,150,1267,0,0,198,7.2,0,0,0,0,0,0.22,1,23,7,3,0,0,0,1,28,128
UHPC-29-31,750,150,1317,0,0,180,6.3,0,0,0,0,0,0.2,1,23,7,3,0,0,0,1,7,76
UHPC-29-32,750,150,1317,0,0,180,6.3,0,0,0,0,0,0.2,1,23,7,3,0,0,0,1,28,134
UHPC-29-33,750,150,1312,0,0,180,8.1,0,0,0,0,0,0.2,1,23,7,3,0,0,0,1,7,80
UHPC-29-34,750,150,1312,0,0,180,8.1,0,0,0,0,0,0.2,1,23,7,3,0,0,0,1,28,135
UHPC-29-35,870,131,1238,0,0,180,8,0,0,0,0,0,0.17982018,1,23,7,3,0,0,0,1,7,80
UHPC-29-36,870,131,1238,0,0,180,8,0,0,0,0,0,0.17982018,1,23,7,3,0,0,0,1,28,148
UHPC-29-37,870,131,1132,0,0,220,8,0,0,0,0,0,0.21978022,1,23,7,3,0,0,0,1,7,73
UHPC-29-38,870,131,1132,0,0,220,8,0,0,0,0,0,0.21978022,1,23,7,3,0,0,0,1,28,141
UHPC-29-39,870,131,1188,0,0,200,7,0,0,0,0,0,0.1998002,1,23,7,3,0,0,0,1,7,84
UHPC-29-4,667,133,1463,0,0,160,6.4,0,0,0,0,0,0.2,1,23,7,3,0,0,0,1,28,120
UHPC-29-40,870,131,1188,0,0,200,7,0,0,0,0,0,0.1998002,1,23,7,3,0,0,0,1,28,140
UHPC-29-41,870,131,1183,0,0,200,9,0,0,0,0,0,0.1998002,1,23,7,3,0,0,0,1,7,72
UHPC-29-42,870,131,1183,0,0,200,9,0,0,0,0,0,0.1998002,1,23,7,3,0,0,0,1,28,145
UHPC-29-5,640,160,1448,0,0,160,6.4,0,0,0,0,0,0.2,1,23,7,3,0,0,0,1,7,53
UHPC-29-6,640,160,1448,0,0,160,6.4,0,0,0,0,0,0.2,1,23,7,3,0,0,0,1,28,119
UHPC-29-7,783,117,1333,0,0,180,7.2,0,0,0,0,0,0.2,1,23,7,3,0,0,0,1,7,70
UHPC-29-8,783,117,1333,0,0,180,7.2,0,0,0,0,0,0.2,1,23,7,3,0,0,0,1,28,135
UHPC-29-9,750,150,1315,0,0,180,7.2,0,0,0,0,0,0.2,1,23,7,3,0,0,0,1,7,73
UHPC-5-1,940,0,924,0,0,263,23.5,190,0,0,0,0,0.279787234,1,23,2,1,1,13,0.25,2,7,47.9
UHPC-5-10,890,222,799,0,0,222,29.6,119,0,0,0,0,0.199640288,2,250,2,1,1,13,0.25,1,7,146.1
UHPC-5-101,890,222,799,0,0,222,29.6,119,0,0,0,0,0.199640288,2,250,2,1,1,13,0.25,1,28,165.6
UHPC-5-2,710,230,844,0,0,263,14.8,190,0,0,0,0,0.279787234,1,23,2,1,1,13,0.25,2,7,47.5
UHPC-5-3,852,276,535,0,0,315,16,189,0,0,0,0,0.279255319,1,23,2,1,1,13,0.25,2,7,48.8
UHPC-5-31,852,276,535,0,0,315,16,189,0,0,0,0,0.279255319,1,23,2,1,1,13,0.25,2,28,63.5
UHPC-5-4,852,276,535,0,0,315,16,189,0,0,0,0,0.279255319,2,50,2,1,1,13,0.25,2,7,58.1
UHPC-5-41,852,276,535,0,0,315,16,189,0,0,0,0,0.279255319,2,50,2,1,1,13,0.25,2,28,66.6
UHPC-5-5,890,222,793,0,0,245,24.7,0,0,0,0,0,0.220323741,2,50,2,1,0,0,0,1,7,97.1
UHPC-5-51,890,222,793,0,0,245,24.7,0,0,0,0,0,0.220323741,2,50,2,1,0,0,0,1,28,112.1
UHPC-5-6,890,222,793,0,0,245,24.7,0,0,0,0,0,0.220323741,2,50,2,1,0,0,0,1,7,93.5
UHPC-5-61,890,222,793,0,0,245,24.7,0,0,0,0,0,0.220323741,2,50,2,1,0,0,0,1,28,104.8
UHPC-5-7,1067,267,498,0,0,294,17.3,0,0,0,0,0,0.220389805,2,250,2,1,0,0,0,1,7,97.1
UHPC-5-71,1067,267,498,0,0,294,17.3,0,0,0,0,0,0.220389805,2,250,2,1,0,0,0,1,28,118
UHPC-5-8,890,222,837,0,0,222,29.6,0,0,0,0,0,0.199640288,1,23,2,1,0,0,0,1,7,89.9
UHPC-5-81,890,222,837,0,0,222,29.6,0,0,0,0,0,0.199640288,1,23,2,1,0,0,0,1,28,122.4
UHPC-5-9,890,222,837,0,0,222,29.6,0,0,0,0,0,0.199640288,2,250,2,1,0,0,0,1,7,138.6
UHPC-5-91,890,222,837,0,0,222,29.6,0,0,0,0,0,0.199640288,2,250,2,1,0,0,0,1,28,161.9
